Repository: msa-em/um-methods

# Elemental Microscopy Quickstart

This repository contains minimal configuration files to get started for an `Elemental Microscopy` article.

## People

This quickstart guide was developed by [Colin Ophus](mailto:cophus@gmail.com) and [Georgios Varnavides](mailto:gvarnavides@berkeley.edu).

### Edit locally and push changes

> [!WARNING]
> First, ask one of the organization members to give you `write` access to the forked repo.

> [!WARNING]
> In what follows and the configuration files, you will see references to `change-to-repo-name`, which you should replace with the repo name. E.g. this article would be `em-quickstart`.

Steps to edit locally:
- git clone repo (`git clone git@github.com:msa-em/change-to-repo-name.git`)
- switch to `dev` branch (`git checkout dev`)
- edit `environment.yml` to
  - change the environment `name` to the repo name
  - add your package dependencies, pinning versions as necessary
- create virtual environment (`conda env create -f environment.yml`)
  - you might need to remove the environment if it already exists (`conda remove -n change-to-repo-name --all`)
- activate virtual environment in two terminal windows (`conda activate change-to-repo-name`)
- edit `myst.yml` file by:
  - commenting these lines out
  ```yml
    jupyter: true
  ```
  - uncommenting these lines
  ```yml
  #  jupyter:
    #    server:
    #      url: 'http://localhost:8888'
    #      token: '512ac78f14e1141db1fac17e8b4099c1e5bc7d589518b38c'
  ```
- start the jupyter server in one of the terminal windows (`jupyter lab --IdentityProvider.token=512ac78f14e1141db1fac17e8b4099c1e5bc7d589518b38c --ServerApp.allow_origin='http://localhost:3000' --port=8888`)
- start MyST in the other terminal window (`myst start`)
- edit, commit, and push to `dev` as per usual
  - make sure **NOT** to commit your `myst.yml` changes!
- open a draft pull request into `main` (if one doesn't already exist) and keep pushing your changes to `dev`
  - this will enable live previews and checks (see below)
  - when you're ready, merge pull request into `main`. Note this needs to be "final" -- it's best practice to merge thematic content changes together

> [!NOTE] 
> If you don't plan on editing the notebooks, you can skip the `myst.yml` and `jupyter lab` steps above

## Preview draft deployed site
The repo has two GitHub Actions to automatically deploy computational sites, for the following two cases:
- Commits to `main` directly
- Pull requests into `main`

If you followed the instructions above (i.e. working off of `dev` and have an open pull request into `main`), then you should see a `github-actions` bot at the top of your pull request which will keep getting edited.
Simply click on the `Inspect` link to see the curvenote staging site, and press `preview` to see the deployed site based on your latest commit.

File: 00_introduction.md
 ---
title: Introduction
---

Sample preparation for scanning/transmission electron microscopy (S/TEM) is a critical and challenging aspect of materials characterization.
Conventional methods for producing the ultra-thin, <100 nm samples typically required for S/TEM analysis [@https://doi.org/10.1007/978-1-4419-9244-4_5; @https://doi.org/10.1007/978-0-387-76501-3_10] are labor-intensive, often requiring hours to days of work by highly trained specialists.
The ultra-thin sections must be representative of the bulk material while minimizing preparation-induced artifacts, such as contamination, and chemical and structural alteration.
Sample thickness must be carefully controlled to suit both the sample heterogeneity and the types of analyses planned.
Excessive thickness obscures sample features, compromises both high-resolution image contrast and electron energy loss spectrum quality.
Likewise, insufficient thickness compromises structural integrity and may result in the loss of critical microstructural information, as well as reduced image and spectral intensity.
These challenges are compounded by the diverse range of materials studied and the growing demand for site-specific analyses.

Continuous refinement of TEM sample preparation methods over more than 7 decades has greatly expanded the range of materials that can be analyzed effectively at ever more demanding requirements for spatial resolution and spectroscopic sensitivity. 
Electrolytic etching, mechanical polishing, broad-beam ion milling, mechanical grinding and drop casting, all have useful application histories [@blackham1993applications; @https://doi.org/10.1006/anbo.2001.1367; @https://doi.org/10.1007/978-1-4419-9244-4_5].
In recent years, the two most popular sample preparation methods are ultramicrotomy, particularly for soft materials, but also for mineralogical samples and fine-grained composites, and focused ion beam (FIB) milling for thin films and bulk materials, and anything site-specific. 
In FIB milling cross-section preparation, a rastered beam of Ga+, or more recently a noble gas plasma, mills out a membrane of the target material. 
FIB preparation is now the default for most TEM studies of hard materials, due to the relative ease with which one can prepare uniform thickness, site-specific cross-sections of multiphase-materials.
However, FIB instruments are an order of magnitude more expensive than microtomes, and significantly more wasteful of sample volume when preparing serial sections.  
In ultramicrotomy sectioning, a sharp blade shaves a series of serial slices from a mounted sample. This method was first developed in the 1950s [@https://doi.org/10.3181/00379727-74-17931; @https://doi.org/10.1002/ar.1091170403; @https://doi.org/10.1002/jcp.1030420103] for sectioning biological specimens.   


Ultramicrotomy methods have improved significantly since the 1950s. 
A critical advancement was Humberto Fernández-Morán's development of the diamond knife in 1953-1955, which offered better sharpness and durability than glass knives and could section harder materials [@https://doi.org/bzp3r6]. 
Fernández-Morán also introduced cryo-ultramicrotomy in 1952, which preserved samples at low temperatures without chemical fixatives. 
The microtomes themselves evolved from simple mechanical systems in the 1950s to modern, digitally-controlled systems with automated sectioning and greater precision and reproducibility [@reid1975practical; @https://doi.org/10.1007/978-1-4419-9244-4_5]. 
Ultramicrotomy remains essential for ultrastructural investigations requiring high spatial resolution with minimal preparation-induced artifacts.
Ultramicrotomy applications have expanded to include polymers, semiconductor cross-sectioning, nanoparticle distribution analysis, and coating examination. 
Geological and astromaterial applications include mineral composition and structure, organic-mineral composites, and radiation tracks, and coordinated studies on serial slices with different instruments. 
Forensic applications encompass fiber analysis and paint layer examination.
Compared to FIB methods, ultramicrotomy can produce larger observable sample area, per unit volume of sample, in less time, without concern of electron or ion beam damage.
An additional major advantage of ultramicrotomy is that the thickness of serial sections can be easily varied from the micrometer-scale down to ~ 30 nm for both soft materials (such as biological tissues and polymers) and hard materials (including ceramics, semiconductors, and geological specimens), provided the appropriate embedding media and cutting parameters are employed.
This makes ultramicrotomy useful for preparation of samples for techniques besides TEM, including secondary ion mass spectrometry, optical microscopy, and scanning probe microscopies.
In order to use the ultramicrotome to section samples, the samples must be robustly embedded in epoxy, acrylic or other media [@https://doi.org/10.1083/jcb.4.2.191; @https://doi.org/cdp525].

The optimal embedding material depends on the sample properties and which specific analyses are planned.
Traditional embedding protocols employ epoxy resins that work well for conventional light optical studies, and transmission electron microscope studies under low beam current densities in moderate vacuum conditions.
Epoxy resins offer excellent sectioning properties and compatibility with standard staining protocols [@https://doi.org/10.1083/jcb.9.2.409] for low Z materials, and are also generally stable for storage for longitudinal studies.
However, epoxy resins can be problematic for polymer composite samples due to potential chemical contamination, thermal degradation during curing, and difficulty sectioning heterogeneous mineral assemblages [@https://doi.org/10.3390/life10080135; @plummer2025ultramicrotomy].
Epoxy resins are generally not robust to the probe current densities widely used in conventional field emission and aberration-corrected scanning transmission electron microscopes [@https://doi.org/10.1016/j.micron.2004.02.003; @https://doi.org/10.1017/S1431927608080902]. 
Sulfur is a useful alternative to epoxy embedding because it provides the necessary mechanical robustness for the microtomy and can be sublimated at low temperature after sectioning to leave the bare sample section. This eliminates vacuum degradation from epoxy outgassing in the electron microscope, sample contamination from volatilization and redeposition of epoxy hydrocarbons, and beam-induced shrinkage of the epoxy leading to sample mechanical instability in the microscope. This study presents a comprehensive sulfur-embedding protocol specifically optimized for preparing ultrathin sections (50-100 nm in thickness) of particles with varied composition. We evaluate sectioning quality, sample preservation, and compatibility with advanced microscopic and spectroscopic techniques without conventional epoxy embedding methods.

File: 01_instrumentation.md
---
title: Instrumentation
numbering:
  enumerator: 1.%s
---

## Ultramicrotome
The essential components of a microtome are: a sample mounted in or on a bullet of epoxy; a chuck to secure the bullet; a knife blade; a mechanism to advance the sample towards the knife, and raise and lower the sample vertically at the knife edge.
Automated ultramicrotomes advance the specimen arm holding the embedded sample block towards the cutting knife edge with precision and reproducibility. 
The knife stage maintains the cutting edge at adjustable clearance angles, typically 6°, optimized for the specimen's properties. A stereomicroscope with appropriate illumination permits real-time monitoring of the sectioning process. The sample slices float off of the knife into a bath, usually filled with water.
Either glass or diamond knives can be used, depending on the materials being cut and the desired thickness. 


:::{figure} ./figures/fig_1.png
:name: labeled_ultramicrotome
**Components of an ultramicrotome for electron microscopy sample preparation.** The ultramicrotome consists of key components including the arm/sample chuck which moves the embedded sample block toward the diamond or glass knife mounted in the knife holder. The knife boat (attached to diamond knife) has a water bath that contains ultrapure water to collect thin sections as they are cut. Progress is seen through a stereomicroscope that provides magnified visualization of the sectioning process, allowing the operator to monitor section quality and manipulate ribbons. The microtome stage advance mechanism controls the feed rate to produce sections suitable for transmission electron microscopy. The instrument base is mounted on an anti-vibration table to minimize chatter artifacts during sectioning.
:::

### Mechanical Advance System: 
The mechanical system controls the sectioning interval and determines section thickness. It includes a drive wheel and knife wheel that precisely advance the sample toward the knife. Modern ultramicrotomes use mechanical advance systems, while older models used thermal expansion where heating an arm caused it to lengthen and advance the sample. This allows for personally controlled movements necessary for rough cutting.


:::{figure} ./figures/fig_2.png
:name: rotary_wheel
**Rotary wheel mechanism of the ultramicrotome.** The rotary wheel (handwheel) provides manual control of the specimen arm advance, allowing the operator to move the specimen block toward the knife in precise increments. The wheel is used for initial trimming, specimen alignment, and positioning adjustments during the sectioning process. The "7" position on the wheel indicates the point where the knife edge contacts and cuts through the specimen block.
:::



### Knife and Knife Holder: 
The ultramicrotome uses either a glass knife for initial rough cuts or diamond knife for most ultra-thin sectioning. 
Diamond knives come in different angles, typically 35° or 45°, with edge lengths ranging from 1 to 7 mm depending on the application. 
The knife has an attached boat or trough that holds water, allowing the sections to float as they are cut.

:::{figure} ./figures/fig_3.png
:name: microtome_knives 
**Ultramicrotome configurations with glass and diamond knives.** (A) Ultramicrotome fitted with a glass knife, offering a cost-effective, disposable alternative suitable for routine sectioning with lower volumes. (B) Ultramicrotome equipped with a diamond knife, which provides extended cutting life and consistent performance for high-throughput serial sectioning of hundreds of thousands of sections. Diamond configuration includes a boat for collecting ultrathin sections (50-100 nm) in ultrapure water.
:::

### Sample Holder (Chuck): 
The sample holder secures the embedded specimen block and includes a built-in system for orienting the sample surface relative to the knife blade. 
Different types of chucks accommodate samples embedded in various molded shapes (generally pyramidal).

:::{figure} ./figures/fig_4.png
:name: sample_chuck
**Mounting the specimen chuck into the ultramicrotome specimen arm.** The specimen chuck, containing the embedded sample block, is securely inserted into the specimen arm holder of the ultramicrotome. Proper mounting ensures stable specimen positioning and prevents vibration during sectioning. The chuck is aligned and tightened to maintain the correct orientation of the sample block relative to the knife edge, with the block face positioned perpendicular to the cutting direction for optimal sectioning quality.
:::


### Stereomicroscope: 
A binocular stereomicroscope is mounted on the ultramicrotome to view the knife holder and block in three dimensions during setup and sectioning.

### Control System: 
Modern ultramicrotomes have controls for adjusting cutting speed, section thickness, and positioning. 
The operator must manage six degrees of freedom: X and Y axes of the knife holder, rotational angle of the knife holder, clearance angle of the knife holder, and the pitch and rotation of the block.

### Stage: 
The base platform holds and positions the sample holder, allowing for precise trimming and sectioning operations.




## Micromanipulator

:::{figure} ./figures/fig_5.png
:name: fig_5
**Micromanipulator for precision specimen manipulation.** The Microsupport Axis Pro micromanipulator provides multi-axis control for precise positioning and manipulation of specimens during microscopy and sample preparation. The device features independent X, Y, and Z-axis adjustment with fine-scale control, allowing operators to achieve micrometer-level positioning accuracy. 
:::


### Heated Quartz Plate

:::{figure} ./figures/fig_6a.png
:name: removable_stage
:::

:::{figure} ./figures/fig_6b.png
:name: stage_mounted
**Custom removable stage for sulfur embedding.** A specialized stage was fabricated with increased mass for vibration dampening, thermal isolation to prevent external heat transfer, and precise leveling mechanisms. Isolation mounts decouple the working surface from building vibrations and mechanical disturbances, ensuring stable conditions during the critical sulfur solidification phase and precise specimen positioning.
:::

File: 02_methods.md
---
title: Methods
numbering:
  enumerator: 2.%s
---

## Materials and Set Up

**The primary steps of ultramicrotomy are as follows:**
1. Specimen infiltration with embedding medium (herein sulfur)
2. Solidification of the medium with embedded specimen to form a rigid block
3. Block trimming to create appropriate block face geometry
4. Alignment of block and knife in the ultramicrotome
5. Sectioning at precise thickness increments
6. Collection of sections onto support grids
7. TEM or other examination
 

The first step in preparing samples by ultramicrotomy is to mount the sample. In the case of sulfur embedding, the samples are placed in a droplet of molten sulfur, which solidifies around the sample particle, and then the particle encased in solidified sulfur is glued to the front of an epoxy bullet. 

It is useful to prepare a batch of epoxy bullets in advance, according to manufacturer specifications to create stable mounting substrates. The epoxy bullets provide standardized mounting blocks for the microtome specimens, ensuring secure attachment in the ultramicrotome chuck assembly and consistent alignment during sectioning, while eliminating time-consuming custom mounting procedures. These uniform cylindrical blocks, cast in silicone molds, offer superior specimen adhesion compared to temporary mounting methods and prevent sample detachment during sectioning of hard materials or serial section collection. Sulfur beads applied to the bullet's top surface serve as an intermediate mounting medium, providing enhanced adhesion for specific sample types while allowing easy specimen removal or re-orientation when necessary.

For ultramicrotomy of individual particles too small to move easily with tweezers, a micromanipulator is essential. For embedding high-value, one-of-a-kind samples, we use a fully computer-controlled, dual-axis micromanipulator, e.g., the Microsupport Axis Pro micromanipulator, to position the particles in the sulfur. This instrument allows users to manipulate particles with micrometer-level control in order to orient particles at specific depths within the sulfur matrix. Remote manipulation instead of direct handling can reduce the introduction of foreign materials into the sulfur matrix that might subsequently interfere with analytical measurements.

Several alternatives to Microsupport systems are available depending on application requirements and budget. Narishige hydraulic micromanipulators offer excellent manual control and stability for precision work at moderate cost. The ExLo lift-out system provides integrated ex-situ extraction capabilities for FIB-SEM environments. Manual particle picking using fine needles or precision tweezers under an optical microscope remains the most affordable and practical option, for particles > 10 𝝻m. The selection of the appropriate micromanipulator system depends on the required precision, sample characteristics, throughput needs, and available funding, with each approach offering distinct trade-offs between cost, functionality, and operational complexity.

The Axis Pro has a stable mechanical design that minimizes vibrations that could disrupt the delicate positioning, and the precise control enables consistency in the embedding protocol. To further enhance stability during the embedding process, we fabricated a custom removable stage ([Plummer, 2024](https://ntrs.nasa.gov/citations/20250003593 "Plummer, 2024")) to provide a more rigid and thermally stable platform than the standard microscope stage, incorporating features such as increased mass for vibration dampening, thermal isolation to prevent heat transfer from external sources, and precise leveling mechanisms to ensure optimal working conditions during the critical sulfur solidification phase. This specialized stage utilizes isolation mounts that effectively decouple the working surface from external mechanical disturbances, including building vibrations, footsteps, and equipment-generated oscillations that could disrupt precise positioning during sulfur embedding. 

To provide a thermally stable working surface for sulfur embedding procedures, we mounted a uniformly heated quartz plate (TC-HPQ75x50, 1.1 mm thickness) on the custom removable stage. The plate features a 75×50 mm heating surface with a 70×45 mm optical window and integrated temperature sensor for precise thermal control. Temperature regulation was maintained using a TC-1-100s-24V temperature controller, ensuring uniform heat distribution across the quartz surface during particle manipulation and embedding. The plate's 128×86 mm mounting frame provided stable integration with the removable stage while allowing optical access for specimen visualization and documentation throughout the embedding process. While the heated quartz plate and its efficacy are described in this manuscript, a hotplate and an optical microscope with reflected light observation, can be substituted.

## Particle Picking and Sulfur Embedding
Manipulation of particulate samples, a.k.a. particle picking, requires a systematic approach combining proper equipment, careful technique, and stringent contamination controls. The essential setup includes a stereo microscope with 10-50x magnification and/or micromanipulator with fine positioning controls, clean glass slides, clean picking tools such as borosilicate glass needles, and precise sample mounting stage with previously discussed specifications, all operated within a clean work environment. If using the heated quartz plate and removable stage, these need to be set up on the micromanipulator stage so that sample can be seen and documented with both a glass slide with elemental sulfur on it, and a separate glass slide with target material sample grains. Sample preparation begins with mounting particle samples, here we use powdered meteorite matrix on clean glass slides, and documenting target areas of particles thoroughly before picking. The heated plate is then gradually heated from ambient temperature to 90°C, then incrementally increased to 114-116°C, while monitoring the droplet sulfur melting under optical microscopy. Complete sulfur melting is confirmed by observing fluid behavior and surface tension characteristics. Heat-sensitive samples should be kept on an unheated glass slide until ready to transfer into the molten sulfur to minimize heating time and temperature.

The particle picking technique involves first locating target particles under low magnification, before switching to higher magnification for precise particle work. Once particles are identified and documented, individual locations can be saved, in the case of a programmable stage, and appropriately calibrated. Next, the location for the sulfur droplets on the heated quartz plate needs to be identified and set as a saved stage position. Approach particles by bringing the glass needle slowly into focus down towards the stage using the finest control settings to avoid overshooting or damage. Contact should be made gently, maintaining consistent magnification and using steady, controlled movements to transfer particles into molten sulfur medium.

Individual particles can be transferred into molten sulfur droplets and positioned below the surface using electrostatic positioning techniques. The arm-attachment functions of the computer-controlled micromanipulator allow the microscopist to move particles with a glass or tungsten needle to the droplet, and laterally within the sulfur droplet or deeper below the surface to achieve optimal embedding depth. Particle placement should be optimized to ensure uniform sulfur distribution around the sample while minimizing air bubble incorporation. The crystallization of sulfur over the sample is critical for maintaining precise particle positioning achieved during electrostatic manipulation and creating a mechanically stable matrix that prevents specimen movement during sectioning. Complete crystallization ensures uniform cutting properties across the block face, eliminating voids or soft regions that could cause sectioning artifacts such as knife chatter, compression, or specimen pullout during microtomy. The solid crystalline structure provides the mechanical integrity necessary for ultrathin sectioning while preserving the particle's orientation relative to the cutting plane, which is essential for exposing targeted internal features or interfaces established during the initial positioning process. 

The central placement of particles within sulfur droplets is critical to ensure uniform embedding matrix thickness on all sides of the specimen, preventing asymmetric support that could lead to differential cutting forces and sectioning artifacts during microtomy. When particles are positioned off-center, thin sulfur regions on one side may cause specimen pullout or chipping, while excessively thick regions create uneven resistance that results in knife chatter or section compression. Central positioning also maximizes the number of useful sections that can be obtained from the embedded block, as it ensures the particle remains within the sectioning plane for the greatest possible depth, providing more opportunities to examine different levels of the specimen's internal structure. Additionally, centrally embedded particles experience more uniform thermal stress during temperature changes, reducing the likelihood of matrix cracking or specimen displacement that could compromise the integrity of the embedded sample during storage or sectioning procedures.

Controlled sulfur cooling with the introduction of nucleation points ensures uniform crystallization that prevents specimen displacement and promotes optimal sectioning properties. Nucleation points can be introduced through mechanical agitation or contact with a cool probe to initiate controlled crystallization from multiple sites throughout the sulfur matrix, promoting fine-grained crystal structure that provides uniform mechanical properties around the embedded particle. Without controlled nucleation, sulfur tends to form large, irregular crystals that create internal stress concentrations and preferential cleavage planes that compromise sectioning quality. The timing of nucleation point introduction requires careful consideration - initiating crystallization too early while sulfur remains highly fluid can disrupt particle positioning, while delayed nucleation may result in uncontrolled crystal growth that creates voids or inclusions around the specimen. Gradual cooling combined with strategic nucleation point placement ensures that crystallization progresses uniformly inward from multiple locations, minimizing thermal gradients that could cause differential contraction and specimen movement during the solidification process, ultimately producing a homogeneous crystalline matrix suitable for consistent ultrathin sectioning.

Quality control measures include taking before and after photographs of picking areas, maintaining detailed records of particle locations and characteristics and verifying particle identity under higher magnification in the sulfur droplet before final collection, with success ultimately depending on patience, steady technique, and maintaining contamination-free conditions throughout the entire process.

### Knife Preparation and Setup 
Glass knives are fabricated by scoring and fracturing specialized glass strips, producing fresh cutting edges for each use. We prepare glass knives with a Leica EM KMR3 glass knifemaker. A knife thickness of 6.4 mm enables optimal cutting performance for ultrathin sections for electron microscopy. While economical and suitable for routine applications, glass knives exhibit limited durability. Edge degradation occurs rapidly with use, necessitating frequent replacement. Glass knives are employed for rough cutting and preliminary microtome sectioning as a cost-effective alternative to diamond knife trimming tools during the initial stages of this sample preparation protocol. While diamond knives are reserved for final ultrathin sectioning (50-100 nm), glass knives are ideal for block trimming, semi-thin sectioning (0.5-2 μm), and survey sections due to their disposable nature and adequate cutting performance. This approach allows for aggressive cutting without risk of damaging expensive precision instruments, enabling researchers to remove excess resin, shape block faces, and evaluate sample quality through light microscopy before proceeding to final ultrathin sectioning. Although glass knives may produce more compression artifacts and chatter marks compared to diamond knives, particularly with harder samples, their fixed cutting geometry (typically 45°) provides sufficient quality for preparatory work while maximizing the lifespan of diamond knives for critical high-resolution applications.

Diamond knives are manufactured in various geometries (25°, 35°, 45° edge angles) to accommodate different material properties and desired section thickness. In general, higher angle knives are more robust against chipping and maintain sharpness longer for working with harder materials; higher angles are also commonly used for glass knives, which are weaker than diamond knives. Narrower angled knives, by contrast, produce thinner sections with reduced compression of serial sections, since the more acute edge reduces compression and cutting resistance during sectioning. Thus, lower angle blades are generally suited to soft materials and to producing final ultra-thin sections, while higher angle blades provide a more robust edge for harder, well-infiltrated material.

With time and controlled cutting technique, the 35° knife can also be successfully applied to harder materials; in our hands, this approach has produced sections from hard meteorite particulates down to 45 nm in thickness.

Despite substantial initial investment, the longevity of diamond knives renders them cost-effective for high-volume work. Each knife is fitted with a boat—a small reservoir that retains water. Sections float onto this liquid surface immediately upon cutting, where surface tension prevents collapse and maintains section flatness.


## Ultramicrotomy: Sectioning Procedure, Section Cutting, and Collection
In ultramicrotomy, initial rough cuts create a trapezoidal-shaped block face (commonly called a pyramid) as a crucial preparatory step before cutting thin sections. The pyramid, typically measuring 0.5-1.0 mm on each side, trims the embedded specimen to a small, precisely shaped face containing only the sample of interest. This reduced cutting face minimizes extraneous forces during sectioning, reduces section compression, and supports sulfur stability. Rough cutting can be accomplished through manual trimming with fresh razor blades or mechanically operated trimming using the ultramicrotome equipped with a glass knife. The trimming process begins with examining the embedded block under a stereomicroscope to locate the sample. Excess material is then removed from all sides, working progressively closer to the target specimen while maintaining a trapezoidal geometry. The top face (the future cutting face) should be slightly smaller than the bottom, creating a trapezoid when viewed from the side. As trimming progresses closer to the tissue, finer, more controlled cuts are made to avoid specimen damage or sulfur instability.

The trapezoidal block face shape serves several functions: the parallel top and bottom edges allow sections to form straight, aligned ribbons for easier collection; the shorter top edge experiences less resistance than a square face, reducing chatter and compression; and the slight taper prevents the knife from contacting the block sides during sectioning. For electron microscopy, the final trimmed face should be sufficiently small to minimize section area and maximize image quality.

The trimmed block is secured in the ultramicrotome chuck and positioned relative to the knife edge. Alignment is critical and is typically achieved by observing the knife-edge reflection on the block face. Cutting parameters are established, including section thickness, cutting speed, and knife clearance angle. 

Sectioning is performed using a Leica EM UC6 ultramicrotome equipped with a 45° diamond knife (DIATOME Ultra 45) and ultrapure water boat. Sample blocks were initially trimmed using a fresh glass knife chisel to create trapezoidal faces with optimal cutting geometry. During the cutting stroke, the specimen arm advances the block toward the knife in an arc. The knife edge shears a thin section from the block face, which immediately floats onto the water surface in the knife boat. Multiple consecutive sections often remain attached, forming ribbons. Trimming continued until embedded particles were positioned 1-2 μm below the cutting surface. The same focal-shift approach described for epoxy was used: focusing on the cutting surface with a high-magnification lens, then focusing on the embedded particle, and converting the stage displacement to actual depth using the refractive index of the embedding medium. For sulfur, a refractive index of approximately 1.9 was used. This estimate is complicated, however, by the fact that particle depth is also heavily dependent on where the specimen settles within the sulfur during crystallization, introducing some variability into the precision of this measurement.

Sections were prepared at cutting speeds of 0.5-1.0 mm/s with feed increments of 50-70 nm. Sequential sections were collected as continuous ribbons on the water surface and evaluated for quality based on uniform thickness, absence of knife marks, and minimal compression artifacts. 

Ultrathin sections are collected by floating them onto the surface of a water-filled boat attached to the diamond knife. As sections are cut, they drift away from the knife edge and float on the water surface, often forming ribbons of consecutive sections. Section ribbons are retrieved from the water surface using fine tools such as eyelash probes or wire loops and collected onto support grids.

An eyelash tool is a single hair glued to a wooden stick or applicator used to gently manipulate, position, and separate ultrathin sections floating on the water surface in the knife boat during electron microscopy sample preparation, taking advantage of the eyelash's natural fineness and flexibility to handle delicate sections without causing damage. A perfect loop is a simple wire tool consisting of a thin wire formed into a small circular loop at the end of a handle. The loop diameter is usually 2-4 mm, roughly matching or slightly larger than a 3 mm TEM grid that works by exploiting water's surface tension to create a stable water film across the loop opening.

Standard TEM grids are 3 mm in diameter, constructed of copper, nickel, or gold, with various mesh configurations (100-400 mesh). However, copper can react with acidic solutions used in specimen preparation, and formation of copper sulfate can be a complication for some batches of grids.  Gold, nickel, carbon and molybdenum are also widely available, and can be used if desired. To transfer sections to TEM grids, a grid is grasped with fine-tipped forceps and carefully positioned beneath the floating sections, then lifted vertically to capture them on its surface. Alternatively, the grid can be approached from above and gently touched to the section before lifting. Excess water is wicked away by touching the edge of the grid to filter paper, and the grid is allowed to dry completely before examination. The sections adhere to the grid through surface tension and van der Waals forces, with the carbon support film (if present) providing additional stability.


### Support Grids
TEM grids are available in a range of materials beyond copper, including nickel, gold, molybdenum, carbon, and beryllium, each offering different properties suited to specific applications. In this study we have only utilized copper grids with this method, though this process should be adaptable to varying grid materials. 

Copper is the most common grid material for routine transmission electron microscopy applications. Copper grids are widely used because they are inexpensive and work well for most materials with different sizes. The material provides good mechanical strength and electrical conductivity, which helps prevent charge buildup under the electron beam. However, copper can react with acidic solutions used in specimen preparation and may oxidize over time. 

For routine TEM use, copper grids covered with carbon film work well in many cases and provide excellent results. The choice of grid material depends on the specimen type, chemical compatibility with preparation procedures, temperature requirements, magnetic properties of the sample, analytical needs such as EDS, and cost. Specialized applications requiring chemical resistance, high temperatures, or freedom from magnetic interference may require alternative materials despite their higher cost.

### Artifact Management

Several artifacts may compromise microtome section quality (Reid, 1975; Hayat, 2000; Dykstra and Reuss, 2003). Chatter refers to a characteristic defect pattern caused by the vibration of the knife or knife-edge that can result in the blade alternately slipping and sticking on the sample, which leaves characteristic lateral stripes from variations in the sample slice thickness. This defect can be minimized by ensuring that the ultramicrotome is situated on a table with vibration isolation, and that the sample is fully enclosed in the embedding media, so that the knife has adequate physical support to avoid slip. Accordion-like distortions that compress the sample sections due to resistance during cutting may be minimized by reducing cutting speed or knife angle. Knife marks appear as linear scratches caused by debris on the knife edge or edge damage. Thickness variations result from mechanical instability or thermal fluctuations in the advancement mechanism. Section loss occurs when sections sink or fold, typically due to electrostatic effects or improper water levels.

File: 03_discussion.md
---
title: Discussion
---

Epoxy resins have been the embedding medium of choice for ultramicrotomy for most samples since their introduction in the mid-1950s, due to their excellent ultrastructural preservation, minimal shrinkage, and reasonable mechanical stability under electron beam exposure (Mollenhauer, 1993). However, these resins undergo complex polymerization reactions involving cross-linking between epoxide groups, creating three-dimensional polymer networks of great mechanical strength with volumetric shrinkage typically between 2-7% during curing.
Despite their widespread use, epoxy resins present several limitations for specialized applications. The polymerization process generates exothermic heat and involves chemical cross-linking that can potentially alter specimen chemistry and create artifacts through differential shrinkage. Additionally, epoxy resins do not penetrate tissues as effectively as less viscous formulations and may introduce unwanted chemical interactions in analytical applications requiring pristine chemical environments. These limitations are particularly problematic for precious samples from asteroid sample-return missions, where material conservation and analytical fidelity are paramount.
Sulfur-based embedding represents a specialized alternative that addresses these limitations through fundamentally different physical properties. A pioneer in using this method in the planetary science community was Bradley in his 2003 interplanetary dust particle analysis (Bradley et al., 1993; Bradley, 2003). The procedure was originally devised to measure energy-loss near-edge structure (ELNES) of light elements such as carbon, oxygen and nitrogen in organic material and enables X-ray absorption near-edge spectroscopy without contamination from the embedding medium (Onischuk et al., 2016). Previous studies have demonstrated the feasibility of sulfur embedding for biological specimens, but systematic protocols for hard and composite materials remain underdeveloped. Sulfur is a viable embedding medium because it undergoes a simple physical phase transition from liquid to solid at moderate temperature, without chemically reacting with most samples, and can be sublimated in air to leave embedding-media free sections. Sulfur-based embedding offers several potential advantages over conventional methods: chemical inertness toward most mineral phases, low processing temperatures, rapid solidification kinetics, minimal volume shrinkage during cooling, and improved stability in aberration corrected transmission electron microscopy. Sulfur has a high vapor pressure at room temperature; the ultra-thin sections are then placed in a separate vacuum chamber to sublimate the sulfur, yielding TEM specimens free of any embedding medium. 

This complete medium removal is a significant advantage, as it eliminates chemical interference during elemental analysis. Unlike epoxy resins that remain in sections and can interfere with spectroscopic analyses, sulfur embedding provides clean specimens ideal for studying organic materials and light elements where contamination-free analysis is critical, though it remains more specialized than epoxy for routine morphological studies.
This removability property has made sulfur embedding particularly valuable for energy-loss near-edge structure (ELNES) analysis of light elements and X-ray absorption near-edge spectroscopy (STXM-XANES) of extraterrestrial materials, where contamination from embedding media would compromise analytical results (De Gregorio, 2006; Nakamura-Messenger et al., 2020; Keller et al., 2004; Kebukawa et al., 2019; Yabuta et al., 2014). The technique has been applied to the analysis of samples, where preservation of original carbon, oxygen, and nitrogen chemical states is crucial for preservation of original materials.  Furthermore, the absence of polymerization-induced shrinkage in sulfur embedding provides superior dimensional accuracy compared to epoxy systems, making it advantageous for applications requiring precise morphological measurements or when dealing with thermally sensitive specimens that cannot tolerate the exothermic curing conditions of epoxy resins.

## Protocol Advantages and Limitations
Advantages:
Reduced contamination risk through elimination of organic solvents and accelerators
Enhanced mechanical stability during sectioning due to improved particle-matrix adhesion
Preservation of volatile and thermally sensitive phases through low-temperature processing
Compatibility with multiple analytical techniques (TEM, STEM, SIMS)
Improved handling characteristics and reduced sample loss during preparation
Limitations:
Particle size restrictions based on sample hardness
Potential for plucking artifacts in samples with high mineral hardness contrast
Requirement for specialized temperature control equipment
Limited long-term storage stability compared to epoxy embedding
Issues with sulfur reactivity post-sublimation (copper sulfate dendrite)


## Support Grids
Continuous Carbon Film Grids: Continuous carbon films are thin films of pure carbon deposited on one side of the grid, typically 5-6 nm thick. They are mechanically not as stable as formvar films but show better electrical and heat conduction in the electron beam. The carbon films provide a thin electron transparent support without hydrocarbons present and are electrically and thermally conductive under the electron beam, providing image and specimen stability for high resolution imaging. These grids are commonly used for nanoparticles and viruses.
Pros: Better electrical and heat conduction; electron transparent; no hydrocarbon contamination; provides continuous support.
Cons: Less mechanically stable than formvar films; can contribute to background noise through inelastic electron scattering.
Holey Carbon Grids: Holey carbon films have holes of various sizes up to 100 µm and are useful when mesh sizes of standard TEM grids are too large to support the sample. Continuous carbon films can contribute to background noise through inelastic electron scattering, making holey carbon films a suitable alternative. The increased image contrast in the regions of the holes compared to regions of film is beneficial. Classic holey carbon films have randomly arranged holes of different sizes and shapes with lower percentage of open area than lacey carbon film.
Pros: Reduced background noise in hole regions; increased image contrast over holes; additional support beyond standard mesh; suitable for biological and materials science applications.
Cons: Random hole arrangement makes automation difficult; less open area than lacey carbon; specimens may not be positioned over holes.
Lacey Carbon Grids: Lacey carbon films offer a lacey mesh structure with a high percentage of open area, with hole sizes varying significantly and extremely thin bars. The random arrangement and sizes of the holes mean these grids are not well-suited to automated data collection.
Pros: High percentage of open area; extremely thin support bars minimize interference; good for viewing specimens with minimal background.
Cons: Random hole arrangement prevents automated data collection; variable hole sizes make standardization difficult; less mechanical stability due to thin bars.
Quantifoil Grids: Quantifoil is a perforated support foil with precisely pre-defined hole size, shape, and arrangement. The quantitatively defined geometry of Quantifoil holey film facilitates the use of automation in TEM, which would not be possible with conventional carbon films. The standard thickness for the carbon foil is 12 nm. For cryo-TEM applications, Quantifoil with circular holes is recommended because the round aspect of the holes helps with formation of an ice layer of uniform thickness. Different patterns are available including R 2/2 (2 µm holes with 2 µm spacing), R 1.2/1.3, and square hole patterns for different applications.
Pros: Precisely defined geometry enables automated data collection; uniform hole sizes and spacing; ideal for cryo-TEM with uniform ice thickness; multiple patterns available for different applications; reproducible results.
Cons: More expensive than conventional holey carbon grids; requires careful selection of hole pattern for specific application; may have residual polymer from manufacturing.
