Repository: msa-em/um-methods

# Elemental Microscopy Quickstart

This repository contains minimal configuration files to get started for an `Elemental Microscopy` article.

## People

This quickstart guide was developed by [Colin Ophus](mailto:cophus@gmail.com) and [Georgios Varnavides](mailto:gvarnavides@berkeley.edu).

### Edit locally and push changes

> [!WARNING]
> First, ask one of the organization members to give you `write` access to the forked repo.

> [!WARNING]
> In what follows and the configuration files, you will see references to `change-to-repo-name`, which you should replace with the repo name. E.g. this article would be `em-quickstart`.

Steps to edit locally:

File: 03_steps.md
---
title: Particle Picking and Sulfur Embedding Protocol
numbering:
  enumerator: 3.%s
---


## Assemble Essential Equipment
- Stereo Microscope/ Micromanipulator Setup: Position stereo-microscope with 10-50x magnification capability, ensuring stable mounting and proper illumination. 
- Test all magnification settings and verify alignment. Mount micromanipulator system with fine positioning controls capable of sub-micrometer movements. Verify all axes (X, Y, Z) move smoothly without backlash or stick-slip behavior. Test coarse and fine adjustment knobs for proper response ratios. Ensure mechanical stability under maximum magnification.
- Stage Calibration: Calibrate precise sample mounting stage using reference standards. Verify repeatability of positioning to within ±1 μm. Test stage stability under vibration and thermal conditions. Ensure smooth operation of all mechanical adjustments without drift or play.

:::{figure} ./figures/fig_5.png
:name: micromanipulator_setup
**Micromanipulator for precision specimen manipulation.** The Microsupport Axis Pro micromanipulator provides multi-axis control for precise positioning and manipulation of specimens during microscopy and sample preparation. The device features independent X, Y, and Z-axis adjustment with fine-scale control, allowing operators to achieve micrometer-level positioning accuracy. 
:::


### Prepare Heated Quartz Plate System
- Physical Installation: Mount heated quartz plate/removable stage securely on micromanipulator stage using thermally stable clamps. 
- Ensure electrical connections are properly insulated and positioned away from microscope optics. 
- Removable Stage Configuration: Install removable stage component with precise registration features allowing reproducible positioning after removal. Test removal and replacement procedures to ensure sample position repeatability within ±5 μm. Verify visibility for microscope objectives.
- Temperature Control Verification: Connect temperature controller and verify calibration. Test heating rate control and temperature stability (±1°C). Verify temperature uniformity across plate surface.
- Optical Integration: Position heated plate system to maintain optimal working distance for microscope objectives. Verify that heating elements do not interfere with illumination or create optical artifacts. Test visibility and focus quality at all required magnifications during heating cycles.

:::{figure} ./figures/fig_6a.png
:name: removable_stage_setup
:::

:::{figure} ./figures/fig_6b.png
:name: stage_mounted_setup
**Custom removable stage for sulfur embedding.** A specialized stage was fabricated with increased mass for vibration dampening, thermal isolation to prevent external heat transfer, and precise leveling mechanisms. Isolation mounts decouple the working surface from building vibrations and mechanical disturbances, ensuring stable conditions during the critical sulfur solidification phase and precise specimen positioning.
:::

### Prepare Sample Slides
- Slide Preparation Protocol: Use only high-grade optical glass slides, cleaned with isopropanol, and air dried. Inspect slides under microscope for scratches, particles, or residue that could interfere with observations.
- Sulfur Mounting (Slide #1): Mount high-purity elemental sulfur crystals on clean glass slide using minimal mechanical pressure to avoid contamination. Distribute sulfur evenly to create multiple potential droplet sites. Document sulfur crystal size and distribution with photographs at consistent magnification and lighting.
- Sample Mounting (Slide #2): Mount target sample grains on second slide with sufficient spacing to prevent cross-contamination during picking. Use anti-static synthetic sapphire crystal (aluminum oxide, Al₂O₃) brush that has been treated or manufactured to have anti-static properties to prevent particle loss.
- Positioning Optimization: Arrange both slides within micromanipulator stage travel limits, ensuring easy transition between sulfur source and sample areas. Test mechanical movements between positions to verify smooth operation.

### Initial Sample Documentation
- Comprehensive Photography: Document all sample areas using standardized photography protocols with consistent lighting, magnification, and white balance settings. Capture overview images at low magnification followed by detailed images at higher magnification of each particle cluster. Use calibrated scale bars and include sample identification information in each frame.
- Secure Sample Mounting: Mount samples on ultra-clean glass slides using minimal force to prevent particle fracturing. Use anti-static mounting techniques to prevent electrostatic particle loss. 
- Detailed Mapping: Create detailed reference maps showing particle positions relative to slide landmarks such as corners or scribed marks. Assign unique identification numbers to each target particle and record size, morphology, and distinguishing characteristics. Use a coordinate measuring system if available for precise position recording.
- Environmental Controls: Record ambient temperature, humidity, and cleanliness conditions. Document any observed particle movement or electrostatic behavior. Note any particles showing signs of alteration, contamination, or mechanical damage that might affect picking success.

## Sulfur Phase Preparation
- Controlled Heating Protocol: Begin heating assembly with precisely controlled ramp rate of 5-10°C per 30 seconds from ambient temperature to 90°C to prevent thermal shock and ensure uniform heating throughout sulfur mass. 
- Temperature Monitoring: Record temperature at regular intervals (every 30-60 seconds) during heating cycle. Watch for any temperature overshoot or oscillation that could indicate control system problems.
- Incremental Temperature Increase: After reaching 90°C, increase temperature in smaller increments of 1-2°C every 2-3 minutes while monitoring sulfur behavior. Continue heating toward target range of 114-116°C, watching for initial signs of phase transition such as crystal boundary softening or surface texture changes.
- Microscopic Monitoring: Maintain continuous observation of sulfur under optical microscopy during entire heating process. Document phase transition progression with time-stamped photographs. Note temperature at which first liquid behavior is observed and when complete melting occurs.

:::{figure} ./figures/melting_sulfur_final.mp4
:name: sulfur_melt
**Example of sulfur phase transition.**
:::

### Confirm Sulfur Melting
- Fluid Behavior Assessment: Verify complete melting by observing characteristic fluid behavior including smooth surface flow, elimination of crystal boundaries, and response to gentle mechanical perturbation with needle tip. Look for complete absence of solid crystalline regions within the molten mass.
- Surface Tension Indicators: Confirm proper surface tension characteristics by observing droplet formation and maintenance of curved meniscus at droplet edges. Test droplet coalescence behavior when adjacent molten regions contact each other. Document optimal working viscosity for particle manipulation.
- Temperature Stabilization: Maintain target temperature of 114-116°C with stability better than ±1°C throughout working period. Verify temperature controller performance and make adjustments as needed. Record actual working temperature for process reproducibility.
- Molten State Documentation: Create comprehensive photographic record of molten sulfur appearance, including color, transparency, and surface characteristics. Document droplet size distribution and spacing on heated plate. Note any signs of thermal decomposition, contamination, or uneven heating.

## Particle Identification and Calibration

### Target Particle Location
- Initial Survey Protocol: Begin systematic survey using lowest magnification to map entire sample area and identify particle clusters of interest. Mark regions of interest for detailed examination.
- Target Selection Criteria: Identify particles based on predetermined selection criteria such as size range (typically 5-50 μm for optimal sectioning), morphology, composition, or specific scientific objectives. 
- High-Magnification Examination: Switch to higher magnification for detailed examination of selected particles. Document particle morphology, surface texture, transparency, color, and any internal features visible at high magnification. Record measurements of particle dimensions.
- Priority Ranking System: Establish priority ranking for target particles based on scientific value, picking difficulty, and success probability. Focus initial efforts on highest priority, most accessible particles. Consider creating a backup particle list in case primary targets cannot be successfully picked.

:::{figure} ./figures/particle_picking.png
:name: particle_picking_micromanipulator
**Micrograph of target particles and glass needles for transferring to molten sulfur.**
:::

### System Calibration
- Particle Position Recording: Record precise X, Y, Z coordinates for each target particle using either mechanical stage encoders or manual position recording system. Include working distance and magnification settings for each recorded position. Create a lookup table for rapid navigation to each target.
- Sulfur Droplet Mapping: Identify and map optimal sulfur droplet locations considering droplet size, temperature uniformity, accessibility, and optical clarity. Test droplet stability and persistence at working temperature. Save coordinates for multiple backup droplet locations in case primary sites become unsuitable.
- Reference Position Verification: Establish reference positions for glass needle storage, cleaning stations, and emergency parking locations. Test rapid movement between saved positions to ensure smooth operation without collision risk. Create movement protocols for routine position changes.

## Particle Transfer Process

### Approach Target Particles
- Initial Needle Positioning: Begin with a glass needle positioned at safe distance (>1 mm) above sample surface using coarse positioning controls. Verify needle tip is clean and undamaged under high magnification. Switch to fine positioning mode and begin controlled descent at a rate of 1-2 μm per adjustment.
- Focus Management: Maintain sharp focus on needle tip throughout approach by adjusting microscope focus as needed. Use parfocal objectives when changing magnification to minimize refocusing time. Monitor both needle tip position and target particle simultaneously using optimal depth of field settings.
- Vibration Control: Eliminate building vibrations, air currents, and mechanical disturbances during approach phase. Make movements only during stable conditions, pausing approach if any disturbance is detected. Allow the system to settle between movements.
- Approach Angle Optimization: Position needle to approach particle at optimal angle (typically 15-30° from horizontal) to facilitate particle adhesion while minimizing risk of particle displacement. 
- Final Positioning: Reduce approach rate to minimum controllable increment (typically 0.1-0.5 μm steps) when needle tip reaches 10-20 μm from target particle. Monitor particles and substrate for any sign of electrostatic interaction or mechanical disturbance that might affect picking success.

### Gentle Particle Contact
- Contact Force Control: Make initial contact with minimal force, just sufficient to create physical contact between needle tip and particle surface. Avoid pressing particles against substrates which could cause particle fracturing or substrate contamination. Monitor contact through microscope at highest practical magnification.
- Magnification Consistency: Maintain consistent magnification throughout contact and lifting process to preserve spatial reference and depth perception. Use magnification that provides optimal compromise between field of view and resolution. Avoid changing magnification during critical manipulation phases.
- Adhesion Assessment: Test particle adhesion to needle tip by making gentle lifting motion (1-2 μm vertical displacement) while observing particle response. If the particle does not adhere, try a different contact point, clean needle tip, or adjust approach angle. Some particles may require multiple contact attempts.
- Lifting Technique: Once adhesion is confirmed, lift particle/s slowly and steadily using controlled vertical movement. Maintain a constant lifting rate to avoid sudden acceleration that could break adhesion or damage particles. Monitor for any sign of particle rotation or deformation during the lifting process.

### Transfer to Molten Sulfur
- Navigation Protocol: Move particle-loaded needle to predetermined sulfur droplet location using saved coordinates and established movement protocols. Use smooth, continuous motion to minimize particle loss due to vibration or acceleration. Monitor particle attachment throughout transit.
- Thermal Considerations: Account for thermal effects when moving from ambient temperature sample area to heated sulfur region. Allow a brief equilibration period if needed to prevent thermal shock to particles or sudden adhesion changes due to needle thermal expansion.
Sulfur Droplet Assessment: Verify sulfur droplet remains in optimal molten state with proper temperature and viscosity. Check for contamination, crystallization, or thermal decomposition that might affect embedding quality. Select alternative droplet location if the primary site is compromised.

:::{tip}
:class: myclass1 myclass2
:name: a-tip-reference
Initial sulfur melt (around 115 °C) should melt into a pale yellow, low-viscosity liquid. If sulfur becomes orange, heat is too high (>116 °C or on heat too long); it will polymerize and structurally change. Note that polymerization is not always undesirable — if a more polymerized, higher-viscosity sulfur matrix is preferred for a given application, higher embedding temperatures can be used intentionally, as demonstrated by Noguchi et al.[https://doi.org/10.3390/life10080135]. 
:::

- Controlled Descent: Lower particle-loaded needle into molten sulfur medium using controlled descent rate (typically 2-5 μm/second) while monitoring particle behavior and sulfur response. Watch for any bubble formation that could displace particles.
- Electrostatic Positioning: Employ electrostatic positioning techniques by adjusting needle potential or using grounded probes to achieve precise particle placement within sulfur droplets. Use minimal electrical fields to avoid particle damage while providing sufficient force for positioning control.
- Surface Penetration: Ensure specimen penetrates sulfur surface and becomes fully immersed below surface level. Monitor surface tension effects and adjust technique as needed to overcome surface resistance. Document particle depth and orientation relative to droplet surface.

:::{figure} ./figures/fig_7.png
:name: molten_sulfur
**Particle positioning in molten sulfur using micromanipulation.** Using the computer-controlled micromanipulator with a glass needle transfers individual particles into a molten sulfur droplet and positioned at optimal embedding depth (under the surface but near the top). Lateral and vertical movements ensure uniform sulfur distribution around the sample while minimizing air bubble incorporation.
:::

## Particle Positioning and Embedding

### Optimize Particle Placement
- Lateral Positioning Control: Execute lateral movements within sulfur droplet using fine control settings to center particle within droplet volume. Move particle incrementally (1.0 μm steps) while monitoring position relative to droplet boundaries. Account for sulfur viscosity effects on movement response time.
- Depth Optimization: Push particle deeper below the sulfur surface to achieve optimal embedding depth, typically 2-3 particle diameters from final surface. Monitor particle orientation during depth adjustment to maintain optimal sectioning plane alignment. Use gentle, steady pressure to avoid particle damage.
- Three-Dimensional Positioning: Consider particle position in all three spatial dimensions to ensure optimal embedding geometry. Adjust X-Y position for centering while simultaneously controlling Z-depth for proper burial. 
Matrix Thickness Control: Ensure uniform sulfur thickness on all sides of the particle by maintaining central positioning within the droplet. Monitor minimum sulfur thickness (should be >5 μm on all sides) to provide adequate mechanical support during sectioning. Adjust particle position or add additional molten sulfur if needed.

### Achieve Optimal Embedding Configuration
- Uniform Distribution Assessment: Verify uniform sulfur distribution around particles. Look for complete sulfur coverage without voids, air pockets, or areas of insufficient thickness that could compromise mechanical integrity.
- Air Bubble Prevention: Minimize air bubble incorporation through controlled movement techniques and proper sulfur temperature maintenance. If bubbles are observed, use needle tip to guide bubbles away from particle vicinity or burst surface bubbles before crystallization begins.
- Particle Integrity Check: Verify particles remain intact and undamaged throughout the positioning process. Look for signs of fracturing, alteration, or contamination that might have occurred during manipulation. If damage is observed, consider repositioning or selecting alternative/additional particles. Choose a representative sample particle.
- Final Position Documentation: Create comprehensive photographic record of final particle position including multiple viewing angles and magnifications. Record precise coordinates and orientation data. Document sulfur droplet geometry and any special conditions or observations.

## Controlled Crystallization Process

### Initiate Controlled Nucleation
- Nucleation Point Introduction Methods: Introduce nucleation points through carefully controlled mechanical agitation using clean needle tungsten tip to ensure uniform crystallization.
- Timing Optimization: Time nucleation introduction precisely to avoid disrupting final particle positioning while ensuring adequate control over crystal growth process. Initiate nucleation when sulfur temperature has stabilized and particle position is confirmed optimal. Allow 30-60 seconds after final positioning before beginning nucleation.
- Nucleation Site: Apply minimal force (just sufficient to create local disturbance in sulfur) at predetermined locations around particle periphery. Ensure nucleation sites are distributed to promote uniform crystallization progression toward particle center. Avoid creating a nucleation site too close to the particle (within 10-20 μm) that might cause rapid localized crystallization and particle displacement.

:::{figure} ./figures/sulfur_crystallization_annotated.mp4
:name: sulfur_crystallization
**Sulfur Crystallization.** Sudden removal from heat causes rapid cooling, triggering simultaneous nucleation at multiple sites throughout the melt. The resulting polycrystalline material consists of numerous small, randomly oriented crystal domains separated by grain boundaries, as insufficient time allows for organized, continuous lattice formation.
:::

:::{figure} ./figures/slow_crystallization.mp4
:name: slow_sulfur_crystallization
**Sulfur Slow Crystallization.** Example of very gradual, controlled temperature reduction allows slow, ordered crystal growth, producing well-defined crystal morphology.
:::

:::{figure} ./figures/nucleation_point_crystal.mp4
:name: nuc_sulfur_crystallization
**Sulfur Nucleation Point Crystallization.** 
Crystallization initiated from a discrete nucleation site proceeds outward in an organized front, yielding larger, more structured crystal domains radiating from a single point of origin. Nucleation point introduced from a single tungsten needle.
:::

:::{figure} ./figures/fig_8.png
:name: sulfur_crystal_1
**Sulfur crystallization after the embedding process.** Optical microscopy images showing sulfur crystal formation and location of the embedded grain (A) before centering primary grain to center of the droplet (B) after re-melting sulfur briefly to reposition to optimal location.
:::


### Manage Crystallization Process
- Controlled Cooling Protocol: Implement gradual cooling at a rate of 10°C per minute while maintaining nucleation point activity. Monitor temperature reduction carefully to prevent thermal shock that could cause rapid crystallization and internal stress development.
- Crystal Growth Monitoring: Observe crystal growth progression under microscope using crossed polarizers if available to enhance crystal visibility. Look for characteristic sulfur crystal morphology and growth patterns. 
- Fine-Grained Structure Promotion: Maintain conditions that promote fine-grained, uniform crystal structure by controlling cooling rate and nucleation density. Avoid rapid temperature changes that could cause large crystal formation or preferential growth directions that might compromise mechanical properties.
- Stress Concentration Prevention: Monitor for formation of large, irregular crystals that create stress concentrations and preferential cleavage planes. If large crystals begin forming, increase cooling rate slightly or introduce additional nucleation points to in upt the growth process.

:::{figure} ./figures/fig_9.png
:name: sulfur_crystal_2
**Controlled nucleation in sulfur embedding media.**  Without controlled nucleation (A, glassy), slow cooling produces amorphous or coarse-grained material with irregular mechanical properties unsuitable for ultrathin sectioning. Molten sulfur cooled with a nucleation point (B, cloudy) crystallizes more uniformly, producing fine-grained polycrystalline structure that prevents specimen displacement and enables consistent sectioning.
:::


### Complete Solidification
- Final Crystallization Monitoring: Allow complete crystallization while maintaining continuous observation of particle positioning stability. Watch for any particle movement or rotation that might occur during the final solidification phase. Document any position changes for quality control assessment.
- Matrix Integrity Verification: Verify formation of solid crystalline structure throughout the entire sulfur matrix for absence of soft spots, voids, or incomplete crystallization that could affect sectioning quality. Systematically inspect the entire embedded sample for presence of voids, cracks, or inclusions that could compromise sectioning integrity. Use transmitted and reflected light illumination to detect subsurface defects. Document location and extent of any observed defects.
- Thermal Equilibration: Allow embedded sample to reach ambient temperature gradually (typically 2-3°C per minute cooling rate) to minimize thermal stress and prevent crack formation. Monitor for any crack development during the cooling process and document any observed thermal stress effects. 


## Quality Control and Documentation

### Final Verification
Comprehensive Photography Protocol: 
- Execute systematic photographic documentation using standardized imaging protocols.
- Capture images at multiple magnifications and lighting conditions (transmitted, reflected) to fully characterize embedded sample. 
- Use consistent white balance, exposure, and focus settings for all documentation.

### Before/After Comparison Analysis
- Compare final embedded particle images with initial documentation to verify particle identity and assess any changes in morphology, orientation, or integrity that occurred during processing.
- Create side-by-side comparison images with identical magnification and orientation for quality assessment.
- Particle Identity Confirmation: Verify embedded particle matches original target particle through detailed morphological comparison including size measurements, surface features, color, and any distinctive characteristics. 
- Embedding Quality Assessment: Evaluate embedding quality by examining sulfur matrix characteristics including crystal size distribution, optical clarity, mechanical integrity, and uniformity of sulfur distribution around particle. Document any defects, voids, or areas of concern that might affect subsequent processing.
- Position Accuracy Documentation: Record final particle position within sulfur matrix including depth below surface, centering accuracy, and orientation relative to intended sectioning plane. Calculate deviations from target position.


### Storage and Preparation for Sectioning
- Controlled Temperature Equilibration: Allow embedded samples to reach ambient temperature through controlled cooling process taking 60 minutes to overnight. Monitor temperature reduction rate to stay within 1-2°C per minute to prevent thermal shock and crack formation.

:::{figure} ./figures/fig_10a.png
:name: sulfur_movement_schematic
**Removal of solidified sulfur droplet from glass slide.** After cooling and crystallization, the sulfur droplet is gently displaced from the glass slide using a glass knife, then transferred by picking it up with a wooden stick, leveraging minimal adhesion between the solidified sulfur and the glass surface for clean separation and handling.
:::

:::{figure} ./figures/fig_10b.png
:name: sulfur_movement_image
:::

- Move the Sample to the Microtome Chuck: After letting the sulfur droplet crystallize and cool, remove the sulfur droplet with embedded sample from the glass plate without crushing the droplet. Using a wooden stick, dip minimally into superglue and pick up the droplet on the underside or flat edge of the droplet. Place it gently on the top of the epoxy bullet. Allow to sit for 4 hours to overnight for the glue to set.

:::{figure} ./figures/fig_11.png
:name: schematic_sample_bullet
**Sample mounting configurations for ultramicrotomy.** (A) Plain epoxy stub provides the standard mounting platform. (B) Traditional embedding with specimen directly embedded within the epoxy resin. (C) Sulfur droplet embedding method where the specimen-containing sulfur droplet is attached to the epoxy stub, allowing subsequent sulfur removal to expose the embedded particle for sectioning.
:::


:::{figure} ./figures/fig_12b.png
:name: sulfur_transfer_bullet
**Transfer and mounting of sulfur-embedded specimen.** The solidified sulfur droplet containing the embedded specimen is transferred via wooden applicator stick to the epoxy stub mount. The indicated region shows the target area for subsequent rough trimming to expose the specimen and create the appropriate block face geometry for ultramicrotomy.
:::

:::{figure} ./figures/fig_12a.jpg
:name: sample_bullet_image
**Example of mounted sulfur-embedded specimen on epoxy bullet.**
::: 

- Environmental Storage Controls: Store embedded samples in a controlled environment with stable temperature (20±2°C), low humidity (<50% RH), and minimize mechanical stress. Use desiccant if needed to control moisture exposure.
- Sample Labeling Protocol: Apply comprehensive labeling system including unique sample identification numbers, preparation date, operator identification, and critical preparation parameters. Use permanent marking methods resistant to solvents and mechanical handling during subsequent processing.
- Quality Pre-Assessment: Conduct final quality assessment before releasing samples for sectioning including visual inspection, dimensional verification, and mechanical integrity testing. Document sample condition and any recommendations or precautions for sectioning personnel.

:::{tip}
:class: myclass1 myclass2
:name: sublimation_concern_tip
**Samples should be stored at 20°C and low relative humidity.** This is necessary because sulfur has a non-negligible vapor pressure at room temperature and will slowly sublimate over extended storage periods; elevated temperature and humidity accelerate this process. Consequently, samples intended for long-term archiving or repeated re-sectioning should be imaged and sectioned as soon as practical after embedding. 
:::

File: 04_conclusion.md
---
title: Results and Conclusions
---

Ultramicrotomy of sulfur-embedded samples yielded high-quality ribbons with minimal sectioning artifacts. The optimal particle size range for this protocol was determined to be 10-15 μm diameter, with larger particles (>15 μm) exhibiting increased susceptibility to plucking artifacts after 10-15 successful sections. Particle plucking occurred when mechanical stress concentrated at the boundaries between particles and the surrounding matrix material. This problem was most severe in areas containing hard mineral particles that had very different stiffness properties compared to the matrix. The plucking happened when the cutting process reached the widest part of each particle, indicating that the bond between the particle and matrix wasn't strong enough to withstand the cutting forces at that point. Quality assessment revealed that a majority of sections met criteria for TEM analysis (uniform thickness, minimal compression, minimal chatter), with 20-25 acceptable sections obtainable per particle before plucking onset.

Despite continuous advances in specimen preparation technology, ultramicrotomy remains irreplaceable for numerous applications requiring thin sections with minimal preparation-induced damage. The technique's combination of high spatial resolution, preservation of specimen architecture, and ability to generate multiple serial sections from a single specimen ensures its continued relevance in contemporary electron microscopy laboratories. Successful ultramicrotomy requires meticulous control of numerous variables, including cutting speed, knife angle, specimen hardness, air circulation, and water level. Even external factors, such as building vibrations, can influence results, necessitating the isolation of the ultramicrotome from mechanical disturbances.
The sulfur-embedding protocol presented here provides a viable and advantageous alternative to conventional epoxy methods for preparing ultrathin sections of both hard and soft materials. The technique offers superior sample retention, enhanced sectioning quality, and excellent preservation of original chemical compositions, making it particularly suitable for precious samples. Key protocol innovations include detailed procedures, precision particle positioning techniques, and systematic quality control metrics. The method's compatibility with high-resolution microscopic and spectroscopic techniques enables comprehensive characterization while minimizing sample consumption.
Future developments focus on extending the application of these procedures, optimizing embedding procedures for specific mineral assemblages and evaluating long-term sample stability under various storage conditions. This protocol contributes significantly to the expanding toolkit for non-destructive analysis of hard and soft material science research. As analytical capabilities continue to advance, ultramicrotomy will remain a cornerstone technique for ultrastructural investigation across diverse scientific disciplines.

File: 04_steps_microtomy.md
---
title: Microtomy Protocol
numbering:
  enumerator: 4.%s
---


## Initial Mounting

- Mount the sulfur block securely in the ultramicrotome chuck.
- Apply secure clamping pressure to prevent movement of the bullet in the sample.
- Center the block properly in the cutting area for optimal access.
- Install a fresh glass knife in the knife holder.

:::{figure} ./figures/fig_15.png
:name: sample_bullet_in_chuck
**Epoxy-embedded sulfur sample (bullet) secured in the sample chuck prior to ultramicrotomy.**
:::

:::{figure} ./figures/fig_4.png
:name: sample_chuck_mounting
**Mounting the specimen chuck into the ultramicrotome specimen arm.** The specimen chuck, containing the embedded sample block, is securely inserted into the specimen arm holder of the ultramicrotome. Proper mounting ensures stable specimen positioning and prevents vibration during sectioning. The chuck is aligned and tightened to maintain the correct orientation of the sample block relative to the knife edge, with the block face positioned perpendicular to the cutting direction for optimal sectioning quality.
:::

:::{figure} ./figures/fig_13a.png
:name: cross_section_bullet
**Ideal cross section for ultramicrotomy.** The indicated region in cross-section shows the target area for subsequent rough trimming, where material will be systematically removed to expose the specimen at the block face and establish a pyramidal geometry with parallel top and bottom edges, creating the optimal face dimensions and specimen positioning required.
:::

:::{figure} ./figures/fig_14.png
:name: cut_trapezoid_schematic
**Detailed geometry of mounted sulfur-embedded specimen.** Cross-sectional side view and top view of the sulfur droplet attached to the epoxy stub, illustrating the three-dimensional distribution of the embedded specimen within the sulfur matrix and the spatial relationship to the mounting surface. These orthogonal views guide the trimming strategy to efficiently expose the specimen while maintaining optimal block face geometry for ultramicrotomy.
:::

:::{figure} ./figures/fig_16.png
:name: cross_sectional_schematic
**Cross-sectional schematic of the mounted sample and view next to diamond knife.** Ultramicrotomy setup showing an epoxy-embedded sulfur sample mounted in the sample chuck positioned adjacent to the diamond knife for sectioning.
:::

:::{figure} ./figures/fig_17.png
:name: sectioning_mechanics
**Ultramicrotome sectioning mechanics.** The specimen block mounted on the specimen arm advances toward the stationary diamond or glass knife in a controlled arc during the cutting stroke. As the block face contacts the knife edge, an ultrathin section is sheared from the block surface. The specimen arm then retracts and advances incrementally by the preset section thickness before the next cutting cycle, producing a ribbon of serial sections.
:::

## Pyramid Formation

- Identify the area of interest and create cutting geometry that reflects that.
- Set the initial section thickness to 1μm on the microtome controls.
- Position the microscope for optimal viewing angle of the cutting area.
- For optimal material removal and trimming speed, manually rotate the wheel for rough polishing.

:::{figure} ./figures/fig_18.png
:name: pre_polish_cut_face
**Micrograph showing the sulfur-embedded droplet positioned in the microtome with the glass knife aligned for initial rough polishing of the primary cut face.**
:::


- Make initial cuts to remove surface contamination on sulfur droplet face, removing approximately 3-5 μm of total material to begin.

:::{figure} ./figures/fig_19.png
:name: early_polish_cut
**Microtome view of the sulfur droplet.** View of sample after rough polishing of the primary cut face, showing the characteristic glassy appearance of the freshly polished sulfur surface.
:::

- Monitor continuously for instability during the cutting process. Stop immediately if any cracking occurs to prevent damage to the sample.
- Move the knife back several steps (5 μm) to avoid accidentally crashing the surface into edge.
- Align the glass knife edge towards the right edge of the sulfur droplet, maintaining clear boundaries around the sample. Slowly move back to cut the clean polished boundary significantly into the sample. (15-25 μm)
- Move the knife back several steps (25 μm) to avoid accidentally crashing the surface into edge.
Rotate sample chuck 180°

:::{figure} ./figures/fig_20.png
:name: cut_edges
**Sulfur sample after rough trimming of all side faces.** The polished surfaces exhibit a characteristic mirror finish, demonstrating successful preparation of the sample block for ultrathin sectioning.
:::


- Align glass knife edge towards new right edge of sulfur droplet, maintaining clear boundaries around sample. Slowly move back to cut the clean polished boundary significantly into the sample. (15-20 μm)
- Align the glass knife edge towards the right edge of the sulfur droplet, maintaining clear boundaries around the sample. Slowly move back to cut the clean polished boundary significantly into the sample. (15-25 μm)
Move the knife back several steps (25 μm) to avoid accidentally crashing the surface into edge.
- Rotate sample chuck 90° (this rotation is primarily used to remove excess material before shaping the final trapezoid)
- Align the glass knife edge towards the right edge of the sulfur droplet, maintaining clear boundaries around the sample. Slowly move back to cut the clean polished boundary significantly into the sample. (15-25 μm)
- Rotate sample chuck 90° (again, primarily to remove excess material before shaping the final trapezoid)
- Align the glass knife edge towards the right edge of the sulfur droplet, maintaining clear boundaries around the sample. Slowly move back to cut the clean polished boundary significantly into the sample. (15-25 μm)
- Change the cutting angles to 70° and 110° to form the final trapezoid shape. 

:::{figure} ./figures/fig_21.png
:name: rough_cutting
**Sulfur sample following completion of rough side cuts.** The polished faces show characteristic mirror-like reflectivity, with a detailed view of the cut face confirming the smooth, glassy surface texture suitable for ultrathin sectioning. Cut face still requires more polishing, as shown by uneven edges.
:::

- Move the knife back several steps (10-15 μm) to avoid accidentally crashing the surface into edge.
- Center glass knife with edge covering entire surface and begin polishing cut face 5-7 μm into face to begin sectioning into goal sample. Begin lowering step size from 1 μm down to 0.8, and lowering every 5 steps by 0.1 μm until 300 nm. 

:::{figure} ./figures/fig_22.png
:name: end_rough_cuts
**Final cut face of the sulfur sample after polishing with the glass knife.** Note the bright, mirror-like reflections from the fully polished edges, indicating excellent surface quality and readiness for diamond knife sectioning.
:::

Shavings should look "frothy" and evolve into a translucent, solid peel.

:::{figure} ./figures/final_rough_cutting.mp4
:name: rough_cut_final
**Final stage of rough cutting and polishing the pyramid face.** Video illustrating the final steps of surface polishing of the block face using a glass knife to achieve optical flatness before transition to a diamond knife, ensuring that residual chatter marks, compression artifacts, and surface irregularities introduced during rough cutting are minimized.
:::

:::{figure} ./figures/fig_23.png
:name: sulfur_section_post_rough_trim
**Evolution of sulfur section morphology during sequential glass knife cutting.** Early rough cuts show a characteristic frothy texture, transitioning to smooth, iridescent peels as section thickness decreases. The iridescent appearance signals optimal surface quality for final ultrathin sectioning with the diamond knife.
:::


**Quality Check**
- Verify that the pyramid has proper symmetry and significant depth on all sides.
- Check carefully for any surface defects or chipping that may have occurred. Confirm the absence of cracks or instability.
- Replace the glass knife immediately if any dulling has been detected during cutting.

## Primary Face Development
- Diamond Knife Setup
	- Diamond knife (35°-45°) for the precision cutting phase.
- Adjust the cutting speed to 0.5-1.0 mm/sec for better control.
- Approach angle: 6-8° to knife normal
- Set the section thickness to 250 μm per pass for gradual material removal.
- Verify knife edge by making test cuts and examining the results for cracks/chatter.

:::{figure} ./figures/fig_24.png
:name: transition_glass_to_diamond
**Critical workflow transition showing the fully trimmed sulfur sample block moving from the glass knife station to the diamond knife.** The polished block face and refined geometry achieved during rough cutting are now ready for production of ultrathin sections.
:::

**Surface Quality Assessment**
- Inspect face under oblique lighting
- Check for uniform surface texture
- Verify absence of chatter marks
- Capture images to document surface quality
- Record cutting parameters used


## Fine Polishing (250-<100nm) and Optimized Cutting Conditions
- Fresh cutting fluid (ultrapure water)
- Feed rate: lower to 250nm-100 nm per pass
	- 250nm → 200nm → 175nm → 150nm → 125nm→ 100nm → 75nm→ 50nm → <50 nm sections
- Allow stabilization between thickness changes
- Monitor for thickness uniformity

:::{figure} ./figures/fig_25.png
:name: ribbon_1
**Series of unrefined floating sections in the diamond knife water bath.** The uneven appearance of the sections reflects the initial cutting phase before final refinement of the sample block geometry.
:::

:::{tip}
:class: myclass1 myclass2
:name: section_integrity_tip
Continuously check for section integrity such as:
- Compression artifacts
	- Tears, folds, or separations
- Wrinkle-free grid mounting
- Productive, consistent sectioning 
	- 10-20 consecutive (50-100) nm sections
- Consistent quality throughout
- No periodic artifacts
- Maintained stable cutting conditions
:::

:::{figure} ./figures/fig_26.png
:name: ribbon_2
**Ribbon of 70 nm sulfur sections floating in the diamond knife water bath.** Note the more uniform section shape compared to initial cuts, reflecting successful refinement of the sample block face geometry. 
:::

:::{figure} ./figures/split_cut_ribbon.mp4
:name: split_sections
**Sulfur ribbon sectioning over a chipped region of the diamond knife.** A well-formed section is visible being cut; however, the chip in the knife edge introduces artifacts into the sectioning process. Proper positioning of the tissue block relative to the intact cutting edge of the diamond knife is critical to ensure section quality.
:::

## Ribbon Capture and Placement
- Locate the section chain floating on the water surface in the knife boat. The sections should appear a reflective silver-gold, indicating proper thickness.

**Note: Section color uniformity should also be included as an assessment criterion, since a consistent interference color across a section indicates uniform thickness, while variation suggests uneven compression or knife instability during cutting. As with epoxy, sulfur section color arises from thin-film interference and should follow the same thickness-color relationship, though exact values will shift due to sulfur's higher refractive index (n ≈ 1.9–2.0 vs. ~1.5 for epoxy).**

:::{figure} ./figures/ribbon_final.mp4
:name: ideal_ribbon
**High-quality ribbon of consecutive 50 nm sulfur sections in the water bath (video).** Interference color transitioning from gold to near-transparency confirms sections have reached the target thickness range. Section quality improves rapidly over successive cuts. Section B demonstrates a marked reduction in all identified artifacts, reflecting quick stabilization of knife-sample interaction. The uniform morphology throughout the ribbon indicating optimal ultramicrotomy conditions suitable for high-resolution TEM analysis.
:::

:::{figure} ./figures/Fig2_mm.jpg
:name: ideal_ribbon_still
**High-quality ribbon of consecutive 50 nm sulfur sections in the water bath.** Note the excellent uniformity in section shape and thickness throughout the ribbon, demonstrating ideal ultramicrotomy conditions suitable for high-resolution TEM analysis. Color has transitioned from highly reflective blue and gold to nearly transparent. Section A is the first sample slice, and Section B is the final section cut (shown in ribbon on left). They are shown side by side (right) to demonstrate what the goal is for a final section. This figure demonstrates common features: chatter (green), sample plucking (teal), and compression defects in the sample (magenta), section buckling and ripping (white dashed lines) in the sulfur section matrix. Section B demonstrates a section in the same ribbon but further in the process, with minimal chatter, less sample plucking, less compression defect, minimal ripping, no wrinkles in sulfur section matrix.

:::


:::{figure} ./figures/fig_29.png
:name: sample_compression
**Difference between sample in Section A and Section B (as seen in the previous figure) between the beginning of the ribbon and the end.** Black arrows point to areas of folding and compression in the sample, whereas the fuchsia arrows show the direction of the compression. Section A was cut first, and demonstrates compression, whereas Section B was last, and has less significant folding in on itself. This can be seen not just in the change in morphology, but the extension of the sample itself. Additionally, it's likely for the volume and shape of the target grain to change as you are cutting further into the grain.
:::


- Using the eyelash tool, gently touch the eyelash near the edge of the section chain with light, sweeping motions to guide and position the sections.

:::{figure} ./figures/fig_30.png
:name: eyelash_tool
**Use of an eyelash tool to maneuver the ultrathin sulfur section ribbon after detachment from the knife edge.** The ribbon floats freely in the water bath and is gently guided into optimal position for mounting on a TEM grid.
:::

- Lift the microtomed sections from the water bath to the TEM grid using either the perfect loop tool, or directly using a tweezer.


:::{tip}
:class: myclass1 myclass2
:name: floating_sections_tip
Accidentally touching the middle of the floating sections can destroy sections altogether. Avoid this by working slowly and touching only near the edges and "paddling" the water around the sections to move them.
:::


**Method A: Using a Perfect Loop Tool:**

When the loop is dipped into the knife boat water and withdrawn at a shallow angle, a thin film of water spans across the circular opening. Surface tension holds this film intact, creating a meniscus. A TEM grid placed on this water film is held in place by surface tension, while the grid floats on the water film, dull side up, creating a stable platform. To capture sections, the loop (with grid on top) is lowered beneath the floating sections. Lifting the loop upward through the water surface, the sections remain at the air-water interface. When the loop rises through this interface, the sections settle gently onto the grid surface. The water film cushions the sections during transfer, preventing damage to the sections. The sections drape naturally across the grid bars without compression or distortion. The technique allows precise positioning and gentle handling.

**Advantages:***The perfect loop provides security for delicate sections and saves more sections from potential damage.*

**Method B: Direct Pickup with Tweezers:**
The operator grasps a TEM grid by its edge using fine-tipped tweezers. The grid is held with the coated side facing upward toward the water surface. A stable grip or self closing tweezer is maintained to prevent the grid from slipping or rotating. The eyelash tool is used to gently move the section chain to the desired location on the water surface. Sections are positioned in an accessible area, away from the knife edge and boat walls. The chain is oriented so it will land centered across the grid bars. The grid is lowered slowly toward the floating sections at a shallow angle (approximately 20-30°) and raise the grid to the surface into gentle contact with the sections. Once contact is made, lift the grid smoothly and steadily away from the water surface. The sections adhere to the grid through surface tension as it breaks the water interface. A controlled, even lifting motion prevents sections from sliding off or folding. As the grid clears the water, the sections settle into their final position on the grid. Any excess water is wicked away by touching filter paper to the grid edge.

**Advantages:** *This direct method offers greater control over exactly where sections land on the grid, is faster once mastered, and eliminates the need for maintaining a water film. However, it requires steadier hands and more practice to avoid losing sections during the pickup.*


:::{tip}
:class: myclass1 myclass2
:name: grid_tweezer_tip
Never grip grids with tweezers into film, only clip on the metal frame or the film/samples will be damaged.
:::

- Dry the grid by tapping the edge of filter paper to the grid to wick away excess water, then allow it to air dry completely. 
- Place grids (sample side up) overnight in an oven at 60°C to sublimate sulfur off of the grid. After this process, sample should be the only material on the TEM grids.

:::{tip}
:class: myclass1 myclass2
:name: sublimation_tip
 Sulfur can be removed from the ultra-thin sections by sublimation, using either of two approaches: (1) mild heating of the sections, or (2) placement in a separate vacuum chamber at room temperature. If using vacuum sublimation, this must be performed in a dedicated vacuum chamber or desiccator — not inside the TEM column itself — as sublimated sulfur can contaminate the TEM vacuum system and optics. Once sublimation is complete, sections can be transferred to the TEM for imaging, yielding specimens free of any embedding medium.
:::

:::{figure} ./figures/fig_31.png
:name: sulfur_on_grids
**Sulfur section ribbon positioned across a TEM grid under different lighting conditions.** (Left) Bright field illumination clearly showing ribbon placement and grid bar positions. (Right) Alternative backlighting angle enhancing contrast and revealing the extent of section coverage across the grid openings.
:::

:::{figure} ./figures/fig_32.png
:name: tem_grid_sections
**View of the mounted sulfur ribbon showing the actual sample (in magenta) embedded within the sections, allowing for assessment of sample preservation and distribution within the ultrathin sections.**
:::

### Critical Success Factors
- Maintain minimal contamination conditions at all times.
- Exercise patience during all manipulation procedures.
- Use steady, controlled techniques for all movements.
- Monitor process continuously under appropriate magnification.

:::{tip}
:class: myclass1 myclass2
:name: documentation_tip
**Documentation is extremely important before baking and after.** Document every step thoroughly for reproducibility and troubleshooting. The sulfur sections are easy to see in reflected light, but identifying the locations of the sample in the sulfur will ultimately help identify sample locations post-sublimation. 
:::
