Repository: msa-em/um-methods

# Elemental Microscopy Quickstart

This repository contains minimal configuration files to get started for an `Elemental Microscopy` article.

## People

This quickstart guide was developed by [Colin Ophus](mailto:cophus@gmail.com) and [Georgios Varnavides](mailto:gvarnavides@berkeley.edu).

### Edit locally and push changes

> [!WARNING]
> First, ask one of the organization members to give you `write` access to the forked repo.

> [!WARNING]
> In what follows and the configuration files, you will see references to `change-to-repo-name`, which you should replace with the repo name. E.g. this article would be `em-quickstart`.

Steps to edit locally:

File: 05_discussion.md
---
title: Discussion
---

## Sulfur as an Embedding Medium

Epoxy resins have been the embedding medium of choice for ultramicrotomy for most samples since their introduction in the mid-1950s, due to their excellent ultrastructural preservation, minimal shrinkage, and reasonable mechanical stability under electron beam exposure [@10.1002/jemt.1070260604]. However, these resins undergo complex polymerization reactions involving cross-linking between epoxide groups, creating three-dimensional polymer networks of great mechanical strength with volumetric shrinkage typically between 2-7% during curing.
Despite their widespread use, epoxy resins present several limitations for specialized applications. The polymerization process generates exothermic heat and involves chemical cross-linking that can potentially alter specimen chemistry and create artifacts through differential shrinkage. Additionally, epoxy resins do not penetrate tissues as effectively as less viscous formulations and may introduce unwanted chemical interactions in analytical applications requiring pristine chemical environments. These limitations are particularly problematic for precious samples from asteroid sample-return missions, where material conservation and analytical fidelity are paramount.
Sulfur-based embedding represents a specialized alternative that addresses these limitations through fundamentally different physical properties. A pioneer in using this method in the planetary science community was Bradley in his 2003 interplanetary dust particle analysis (@bradley_carbon_1993; @10.1016/B0-08-043751-6/01152-X).

The procedure was originally devised to measure energy-loss near-edge structure (ELNES) of light elements such as carbon, oxygen and nitrogen in organic material and enables X-ray absorption near-edge spectroscopy without contamination from the embedding medium [@10.1016/j.jaerosci.2016.02.008]. Previous studies have demonstrated the feasibility of sulfur embedding for biological specimens, but systematic protocols for hard and composite materials remain underdeveloped. Sulfur is a viable embedding medium because it undergoes a simple physical phase transition from liquid to solid at moderate temperature, without chemically reacting with most samples, and can be sublimated in air to leave embedding-media free sections. Sulfur-based embedding offers several potential advantages over conventional methods: chemical inertness toward most mineral phases, low processing temperatures, rapid solidification kinetics, minimal volume shrinkage during cooling, and improved stability in aberration corrected transmission electron microscopy. Sulfur has a high vapor pressure at room temperature; the ultra-thin sections are then placed in a separate vacuum chamber to sublimate the sulfur, yielding TEM specimens free of any embedding medium. 

This complete medium removal is a significant advantage, as it eliminates chemical interference during elemental analysis. Unlike epoxy resins that remain in sections and can interfere with spectroscopic analyses, sulfur embedding provides clean specimens ideal for studying organic materials and light elements where contamination-free analysis is critical, though it remains more specialized than epoxy for routine morphological studies.
This removability property has made sulfur embedding particularly valuable for energy-loss near-edge structure (ELNES) analysis of light elements and X-ray absorption near-edge spectroscopy (STXM-XANES) of extraterrestrial materials, where contamination from embedding media would compromise analytical results [@10.1016/j.gca.2003.10.044; @10.1016/j.gca.2010.05.010; @10.1126/science.1207758; @10.1111/j.1945-5100.2011.01237.x; @10.1186/s40623-014-0156-0; @10.1038/s41598-019-39357-1]. The technique has been applied to the analysis of samples, where preservation of original carbon, oxygen, and nitrogen chemical states is crucial for preservation of original materials.  Furthermore, the absence of polymerization-induced shrinkage in sulfur embedding provides superior dimensional accuracy compared to epoxy systems, making it advantageous for applications requiring precise morphological measurements or when dealing with thermally sensitive specimens that cannot tolerate the exothermic curing conditions of epoxy resins.

### Protocol Advantages
- Reduced contamination risk through elimination of organic solvents and accelerators
- Enhanced mechanical stability during sectioning due to improved particle-matrix adhesion
- Preservation of volatile and thermally sensitive phases through low-temperature processing
- Compatibility with multiple analytical techniques (TEM, STEM, SIMS)
- Improved handling characteristics and reduced sample loss during preparation

### Protocol Limitations:
- Particle size restrictions based on sample hardness
- Potential for plucking artifacts in samples with high mineral hardness contrast
Requirement for specialized temperature control equipment
- Limited long-term storage stability compared to epoxy embedding
- Issues with sulfur reactivity post-sublimation (copper sulfate dendrite)


## Support Grids

### Continuous Carbon Film Grids
Continuous carbon films are thin films of pure carbon deposited on one side of the grid, typically 5-6 nm thick. They are mechanically not as stable as formvar films but show better electrical and heat conduction in the electron beam. The carbon films provide a thin electron transparent support without hydrocarbons present and are electrically and thermally conductive under the electron beam, providing image and specimen stability for high resolution imaging. These grids are commonly used for nanoparticles and viruses.


*Pros:* Better electrical and heat conduction; electron transparent; no hydrocarbon contamination; provides continuous support.

*Cons:* Less mechanically stable than formvar films; can contribute to background noise through inelastic electron scattering.



### Holey Carbon Grids
Holey carbon films have holes of various sizes up to 100 µm and are useful when mesh sizes of standard TEM grids are too large to support the sample. Continuous carbon films can contribute to background noise through inelastic electron scattering, making holey carbon films a suitable alternative. The increased image contrast in the regions of the holes compared to regions of film is beneficial. Classic holey carbon films have randomly arranged holes of different sizes and shapes with lower percentage of open area than lacey carbon film.


*Pros:* Reduced background noise in hole regions; increased image contrast over holes; additional support beyond standard mesh; suitable for biological and materials science applications.

*Cons:* Random hole arrangement makes automation difficult; less open area than lacey carbon; specimens may not be positioned over holes.



### Lacey Carbon Grids
Lacey carbon films offer a lacey mesh structure with a high percentage of open area, with hole sizes varying significantly and extremely thin bars. The random arrangement and sizes of the holes mean these grids are not well-suited to automated data collection.


*Pros:* High percentage of open area; extremely thin support bars minimize interference; good for viewing specimens with minimal background.

*Cons:* Random hole arrangement prevents automated data collection; variable hole sizes make standardization difficult; less mechanical stability due to thin bars.



### Quantifoil Grids
Quantifoil is a perforated support foil with precisely pre-defined hole size, shape, and arrangement. The quantitatively defined geometry of Quantifoil holey film facilitates the use of automation in TEM, which would not be possible with conventional carbon films. The standard thickness for the carbon foil is 12 nm. For cryo-TEM applications, Quantifoil with circular holes is recommended because the round aspect of the holes helps with formation of an ice layer of uniform thickness. Different patterns are available including R 2/2 (2 µm holes with 2 µm spacing), R 1.2/1.3, and square hole patterns for different applications.


*Pros:* Precisely defined geometry enables automated data collection; uniform hole sizes and spacing; ideal for cryo-TEM with uniform ice thickness; multiple patterns available for different applications; reproducible results.

*Cons:* More expensive than conventional holey carbon grids; requires careful selection of hole pattern for specific application; may have residual polymer from manufacturing.

File: 05_results.md.md
---
title: Results
numbering:
  enumerator: 5.%s
---
## Results

:::{figure} ./figures/Fig4_mm.jpg
:name: final_example_tem_sample
Dark field STEM image of a ~ 50 nm microtomed section of a macromolecular polymer after sulfur sublimation. The porous polymer section is suspended over a hole in a carbon film, suitable for background-free nanoscale imaging and spectroscopy.
:::

Ultramicrotomy of sulfur-embedded samples yielded high-quality ribbons with minimal sectioning artifacts. The optimal particle size range for this protocol was determined to be 10-15 μm diameter, with larger particles (>15 μm) exhibiting increased susceptibility to plucking artifacts after 10-15 successful sections. Particle plucking occurred when mechanical stress concentrated at the boundaries between particles and the surrounding matrix material. This problem was most severe in areas containing hard mineral particles that had very different stiffness properties compared to the matrix. The plucking happened when the cutting process reached the widest part of each particle, indicating that the bond between the particle and matrix wasn't strong enough to withstand the cutting forces at that point. Quality assessment revealed that a majority of sections met criteria for TEM analysis (uniform thickness, minimal compression, minimal chatter), with 20-25 acceptable sections obtainable per particle before plucking onset.

:::{figure} ./figures/Fig2_mm.jpg
:name: section_ribbon
**Optical images of sulfur sections floating in the microtome boat.** Section A shows the first sample slice and Section B the final section cut, presented side by side to illustrate the goal for a final section. Common sectioning artifacts are annotated: chatter (green), sample plucking (teal), compression defects (magenta), and section buckling and ripping (white dashed lines) in the sulfur section matrix. Section B, taken from the same ribbon but later in the cutting process, demonstrates marked improvement with minimal chatter, reduced sample plucking and compression defects, minimal ripping, and no wrinkling in the sulfur section matrix. (inset) High-quality ribbon of consecutive 50 nm sulfur sections in the water bath, showing excellent uniformity in section shape and thickness throughout the ribbon — indicative of ideal ultramicrotomy conditions suitable for high-resolution TEM analysis. 
:::

:::{figure} ./figures/Fig3_ribbon.jpg
:name: sulfur_on_grids_results
**Sulfur section ribbon positioned across a TEM grid under different lighting conditions.** (Left) Bright field illumination clearly shows ribbon placement and grid bar positions. (Right) An alternative backlighting angle enhances contrast and reveals the extent of section coverage across the grid openings. The mounted ribbon highlights the actual sample (magenta) embedded within the sections, allowing assessment of sample preservation and distribution throughout the ultrathin sections. 

*Note: the sections should run through the middle of the TEM grids to achieve optimal access to actual sample.*
:::


:::{figure} ./figures/fig_34a.png
:name: stem_10um
:::

:::{figure} ./figures/fig_34b.png
:name: stem_5um
**TEM micrograph of sulfur-embedded specimen section showing minimal sectioning artifacts.** Ultrathin section (~50 nm) collected using the sulfur droplet embedding method and deposited on Quantifoil grid displays minimal microtomy artifacts, with only minor chatter (periodic thickness variations creating faint parallel bands), slight compression wrinkles (linear folds from section deformation), and minimal tearing or ripping at the specimen interface. The overall section quality demonstrates the effectiveness of controlled sulfur crystallization and optimized sectioning parameters for high-resolution TEM analysis.
:::

:::{figure} ./figures/fig_35.png
:name: lacey_carbon_stem
**TEM micrograph of sulfur-embedded specimen section on lacey carbon showing minimal sectioning artifacts.** Ultrathin section (~50 nm) collected using the sulfur droplet embedding method and deposited on lacey carbon grid displays minimal microtomy artifacts, with only minor chatter (periodic thickness variations creating faint parallel bands visible as sample loss over the lacey carbon holes). 
:::

File: 05_steps.md
---
title: Step-by-Step Astromaterial Particle Picking and Sulfur Embedding Protocol
---


### Sulfur Embedding
Equipment Setup and Preparation
Step 1: Assemble Essential Equipment
Stereo Microscope/ Micromanipulator Setup: Position stereo-microscope with 10-50x magnification capability, ensuring stable mounting and proper illumination. Test all magnification settings and verify alignment. Mount micromanipulator system with fine positioning controls capable of sub-micrometer movements. Verify all axes (X, Y, Z) move smoothly without backlash or stick-slip behavior. Test coarse and fine adjustment knobs for proper response ratios. Ensure mechanical stability under maximum magnification.
Stage Calibration: Calibrate precise sample mounting stage using reference standards. Verify repeatability of positioning to within ±1 μm. Test stage stability under vibration and thermal conditions. Ensure smooth operation of all mechanical adjustments without drift or play.
Step 2: Prepare Heated Quartz Plate System
Physical Installation: Mount heated quartz plate/removable stage securely on micromanipulator stage using thermally stable clamps. Ensure electrical connections are properly insulated and positioned away from microscope optics. 
Removable Stage Configuration: Install removable stage component with precise registration features allowing reproducible positioning after removal. Test removal and replacement procedures to ensure sample position repeatability within ±5 μm. Verify visibility for microscope objectives.
Temperature Control Verification: Connect temperature controller and verify calibration. Test heating rate control and temperature stability (±1°C). Verify temperature uniformity across plate surface.
Optical Integration: Position heated plate system to maintain optimal working distance for microscope objectives. Verify that heating elements do not interfere with illumination or create optical artifacts. Test visibility and focus quality at all required magnifications during heating cycles.
Step 3: Prepare Sample Slides
Slide Preparation Protocol: Use only high-grade optical glass slides, cleaned with isopropanol, and air dried. Inspect slides under microscope for scratches, particles, or residue that could interfere with observations.
Sulfur Mounting (Slide #1): Mount high-purity elemental sulfur crystals on clean glass slide using minimal mechanical pressure to avoid contamination. Distribute sulfur evenly to create multiple potential droplet sites. Document sulfur crystal size and distribution with photographs at consistent magnification and lighting.
Sample Mounting (Slide #2): Mount target astromaterial sample grains on second slide with sufficient spacing to prevent cross-contamination during picking. Use anti-static synthetic sapphire crystal (aluminum oxide, Al₂O₃) brush that has been treated or manufactured to have anti-static properties to prevent particle loss.
Positioning Optimization: Arrange both slides within micromanipulator stage travel limits, ensuring easy transition between sulfur source and sample areas. Test mechanical movements between positions to verify smooth operation.
Sample Preparation and Documentation
Step 4: Initial Sample Documentation
Comprehensive Photography: Document all sample areas using standardized photography protocols with consistent lighting, magnification, and white balance settings. Capture overview images at low magnification followed by detailed images at higher magnification of each particle cluster. Use calibrated scale bars and include sample identification information in each frame.
Secure Sample Mounting: Mount meteorite samples on ultra-clean glass slides using minimal force to prevent particle fracturing. Use anti-static mounting techniques to prevent electrostatic particle loss. 
Detailed Mapping: Create detailed reference maps showing particle positions relative to slide landmarks such as corners or scribed marks. Assign unique identification numbers to each target particle and record size, morphology, and distinguishing characteristics. Use a coordinate measuring system if available for precise position recording.
Environmental Controls: Record ambient temperature, humidity, and cleanliness conditions. Document any observed particle movement or electrostatic behavior. Note any particles showing signs of alteration, contamination, or mechanical damage that might affect picking success.
Step 5: Sulfur Phase Preparation
Controlled Heating Protocol: Begin heating assembly with precisely controlled ramp rate of 5-10°C per 30 seconds from ambient temperature to 90°C to prevent thermal shock and ensure uniform heating throughout sulfur mass. 
Temperature Monitoring: Record temperature at regular intervals (every 30-60 seconds) during heating cycle. Watch for any temperature overshoot or oscillation that could indicate control system problems.
Incremental Temperature Increase: After reaching 90°C, increase temperature in smaller increments of 1-2°C every 2-3 minutes while monitoring sulfur behavior. Continue heating toward target range of 114-116°C, watching for initial signs of phase transition such as crystal boundary softening or surface texture changes.
Microscopic Monitoring: Maintain continuous observation of sulfur under optical microscopy during entire heating process. Document phase transition progression with time-stamped photographs. Note temperature at which first liquid behavior is observed and when complete melting occurs.
Step 6: Confirm Sulfur Melting
Fluid Behavior Assessment: Verify complete melting by observing characteristic fluid behavior including smooth surface flow, elimination of crystal boundaries, and response to gentle mechanical perturbation with needle tip. Look for complete absence of solid crystalline regions within the molten mass.
Surface Tension Indicators: Confirm proper surface tension characteristics by observing droplet formation and maintenance of curved meniscus at droplet edges. Test droplet coalescence behavior when adjacent molten regions contact each other. Document optimal working viscosity for particle manipulation.
Temperature Stabilization: Maintain target temperature of 114-116°C with stability better than ±1°C throughout working period. Verify temperature controller performance and make adjustments as needed. Record actual working temperature for process reproducibility.
Molten State Documentation: Create comprehensive photographic record of molten sulfur appearance, including color, transparency, and surface characteristics. Document droplet size distribution and spacing on heated plate. Note any signs of thermal decomposition, contamination, or uneven heating.
Particle Identification and Calibration
Step 7: Target Particle Location
Initial Survey Protocol: Begin systematic survey using lowest magnification to map entire sample area and identify particle clusters of interest. Mark regions of interest for detailed examination.
Target Selection Criteria: Identify particles based on predetermined selection criteria such as size range (typically 5-50 μm for optimal sectioning), morphology, composition, or specific scientific objectives. Avoid particles showing signs of terrestrial alteration, fracturing, or contamination. Prioritize particles with optimal geometry for intended analysis.
High-Magnification Examination: Switch to higher magnification for detailed examination of selected particles. Document particle morphology, surface texture, transparency, color, and any internal features visible at high magnification. Record measurements of particle dimensions.
Priority Ranking System: Establish priority ranking for target particles based on scientific value, picking difficulty, and success probability. Focus initial efforts on highest priority, most accessible particles. Consider creating a backup particle list in case primary targets cannot be successfully picked.
Step 8: System Calibration
Particle Position Recording: Record precise X, Y, Z coordinates for each target particle using either mechanical stage encoders or manual position recording system. Include working distance and magnification settings for each recorded position. Create a lookup table for rapid navigation to each target.
Sulfur Droplet Mapping: Identify and map optimal sulfur droplet locations considering droplet size, temperature uniformity, accessibility, and optical clarity. Test droplet stability and persistence at working temperature. Save coordinates for multiple backup droplet locations in case primary sites become unsuitable.
Reference Position Verification: Establish reference positions for glass needle storage, cleaning stations, and emergency parking locations. Test rapid movement between saved positions to ensure smooth operation without collision risk. Create movement protocols for routine position changes.
Particle Transfer Process
Step 9: Approach Target Particles
Initial Needle Positioning: Begin with a glass needle positioned at safe distance (>1 mm) above sample surface using coarse positioning controls. Verify needle tip is clean and undamaged under high magnification. Switch to fine positioning mode and begin controlled descent at a rate of 1-2 μm per adjustment.
Focus Management: Maintain sharp focus on needle tip throughout approach by adjusting microscope focus as needed. Use parfocal objectives when changing magnification to minimize refocusing time. Monitor both needle tip position and target particle simultaneously using optimal depth of field settings.
Vibration Control: Eliminate building vibrations, air currents, and mechanical disturbances during approach phase. Make movements only during stable conditions, pausing approach if any disturbance is detected. Allow the system to settle between movements.
Approach Angle Optimization: Position needle to approach particle at optimal angle (typically 15-30° from horizontal) to facilitate particle adhesion while minimizing risk of particle displacement. 
Final Positioning: Reduce approach rate to minimum controllable increment (typically 0.1-0.5 μm steps) when needle tip reaches 10-20 μm from target particle. Monitor particles and substrate for any sign of electrostatic interaction or mechanical disturbance that might affect picking success.
Step 10: Gentle Particle Contact
Contact Force Control: Make initial contact with minimal force, just sufficient to create physical contact between needle tip and particle surface. Avoid pressing particles against substrates which could cause particle fracturing or substrate contamination. Monitor contact through microscope at highest practical magnification.
Magnification Consistency: Maintain consistent magnification throughout contact and lifting process to preserve spatial reference and depth perception. Use magnification that provides optimal compromise between field of view and resolution. Avoid changing magnification during critical manipulation phases.
Adhesion Assessment: Test particle adhesion to needle tip by making gentle lifting motion (1-2 μm vertical displacement) while observing particle response. If the particle does not adhere, try a different contact point, clean needle tip, or adjust approach angle. Some particles may require multiple contact attempts.
Lifting Technique: Once adhesion is confirmed, lift particle/s slowly and steadily using controlled vertical movement. Maintain a constant lifting rate to avoid sudden acceleration that could break adhesion or damage particles. Monitor for any sign of particle rotation or deformation during the lifting process.
Step 11: Transfer to Molten Sulfur
Navigation Protocol: Move particle-loaded needle to predetermined sulfur droplet location using saved coordinates and established movement protocols. Use smooth, continuous motion to minimize particle loss due to vibration or acceleration. Monitor particle attachment throughout transit.
Thermal Considerations: Account for thermal effects when moving from ambient temperature sample area to heated sulfur region. Allow a brief equilibration period if needed to prevent thermal shock to particles or sudden adhesion changes due to needle thermal expansion.
Sulfur Droplet Assessment: Verify sulfur droplet remains in optimal molten state with proper temperature and viscosity. Check for contamination, crystallization, or thermal decomposition that might affect embedding quality. Select alternative droplet location if the primary site is compromised.
NOTE: Initial sulfur melt (around 115 °C) should melt into a pale yellow, low-viscosity liquid
If sulfur becomes orange, heat is too high (>116 °C or on heat too long), it will polymerize and structurally change.
Controlled Descent: Lower particle-loaded needle into molten sulfur medium using controlled descent rate (typically 2-5 μm/second) while monitoring particle behavior and sulfur response. Watch for any bubble formation that could displace particles.
Electrostatic Positioning: Employ electrostatic positioning techniques by adjusting needle potential or using grounded probes to achieve precise particle placement within sulfur droplets. Use minimal electrical fields to avoid particle damage while providing sufficient force for positioning control.
Surface Penetration: Ensure specimen penetrates sulfur surface and becomes fully immersed below surface level. Monitor surface tension effects and adjust technique as needed to overcome surface resistance. Document particle depth and orientation relative to droplet surface.
Particle Positioning and Embedding
Step 12: Optimize Particle Placement
Lateral Positioning Control: Execute lateral movements within sulfur droplet using fine control settings to center particle within droplet volume. Move particle incrementally (1.0 μm steps) while monitoring position relative to droplet boundaries. Account for sulfur viscosity effects on movement response time.
Depth Optimization: Push particle deeper below the sulfur surface to achieve optimal embedding depth, typically 2-3 particle diameters from final surface. Monitor particle orientation during depth adjustment to maintain optimal sectioning plane alignment. Use gentle, steady pressure to avoid particle damage.
Three-Dimensional Positioning: Consider particle position in all three spatial dimensions to ensure optimal embedding geometry. Adjust X-Y position for centering while simultaneously controlling Z-depth for proper burial. 
Matrix Thickness Control: Ensure uniform sulfur thickness on all sides of the particle by maintaining central positioning within the droplet. Monitor minimum sulfur thickness (should be >5 μm on all sides) to provide adequate mechanical support during sectioning. Adjust particle position or add additional molten sulfur if needed.

Step 13: Achieve Optimal Embedding Configuration
Uniform Distribution Assessment: Verify uniform sulfur distribution around particles. Look for complete sulfur coverage without voids, air pockets, or areas of insufficient thickness that could compromise mechanical integrity.
Air Bubble Prevention: Minimize air bubble incorporation through controlled movement techniques and proper sulfur temperature maintenance. If bubbles are observed, use needle tip to guide bubbles away from particle vicinity or burst surface bubbles before crystallization begins.
Particle Integrity Check: Verify particles remain intact and undamaged throughout the positioning process. Look for signs of fracturing, surface alteration, or contamination that might have occurred during manipulation. If damage is observed, consider repositioning or selecting alternative/additional particles.
Final Position Documentation: Create comprehensive photographic record of final particle position including multiple viewing angles and magnifications. Record precise coordinates and orientation data. Document sulfur droplet geometry and any special conditions or observations.

Controlled Crystallization Process
Step 14: Initiate Controlled Nucleation
Nucleation Point Introduction Methods: Introduce nucleation points through carefully controlled mechanical agitation using clean needle tungsten tip to ensure uniform crystallization.
Timing Optimization: Time nucleation introduction precisely to avoid disrupting final particle positioning while ensuring adequate control over crystal growth process. Initiate nucleation when sulfur temperature has stabilized and particle position is confirmed optimal. Allow 30-60 seconds after final positioning before beginning nucleation.
Nucleation Site: Apply minimal force (just sufficient to create local disturbance in sulfur) at predetermined locations around particle periphery. Ensure nucleation sites are distributed to promote uniform crystallization progression toward particle center. Avoid creating a nucleation site too close to the particle (within 10-20 μm) that might cause rapid localized crystallization and particle displacement.
Step 15: Manage Crystallization Process
Controlled Cooling Protocol: Implement gradual cooling at a rate of 10°C per minute while maintaining nucleation point activity. Monitor temperature reduction carefully to prevent thermal shock that could cause rapid crystallization and internal stress development.
Crystal Growth Monitoring: Observe crystal growth progression under microscope using crossed polarizers if available to enhance crystal visibility. Look for characteristic sulfur crystal morphology and growth patterns. 
Fine-Grained Structure Promotion: Maintain conditions that promote fine-grained, uniform crystal structure by controlling cooling rate and nucleation density. Avoid rapid temperature changes that could cause large crystal formation or preferential growth directions that might compromise mechanical properties.
Stress Concentration Prevention: Monitor for formation of large, irregular crystals that create stress concentrations and preferential cleavage planes. If large crystals begin forming, increase cooling rate slightly or introduce additional nucleation points to interrupt the growth process.

Step 16: Complete Solidification
Final Crystallization Monitoring: Allow complete crystallization while maintaining continuous observation of particle positioning stability. Watch for any particle movement or rotation that might occur during the final solidification phase. Document any position changes for quality control assessment.
Matrix Integrity Verification: Verify formation of solid crystalline structure throughout the entire sulfur matrix for absence of soft spots, voids, or incomplete crystallization that could affect sectioning quality. Systematically inspect the entire embedded sample for presence of voids, cracks, or inclusions that could compromise sectioning integrity. Use transmitted and reflected light illumination to detect subsurface defects. Document location and extent of any observed defects.
Thermal Equilibration: Allow embedded sample to reach ambient temperature gradually (typically 2-3°C per minute cooling rate) to minimize thermal stress and prevent crack formation. Monitor for any crack development during the cooling process and document any observed thermal stress effects. 


Quality Control and Documentation
Step 17: Final Verification
Comprehensive Photography Protocol: Execute systematic photographic documentation using standardized imaging protocols. Capture images at multiple magnifications and lighting conditions (transmitted, reflected) to fully characterize embedded sample. Use consistent white balance, exposure, and focus settings for all documentation.
Before/After Comparison Analysis: Compare final embedded particle images with initial documentation to verify particle identity and assess any changes in morphology, orientation, or integrity that occurred during processing. Create side-by-side comparison images with identical magnification and orientation for quality assessment.
Particle Identity Confirmation: Verify embedded particle matches original target particle through detailed morphological comparison including size measurements, surface features, color, and any distinctive characteristics. 
Embedding Quality Assessment: Evaluate embedding quality by examining sulfur matrix characteristics including crystal size distribution, optical clarity, mechanical integrity, and uniformity of sulfur distribution around particle. Document any defects, voids, or areas of concern that might affect subsequent processing.
Position Accuracy Documentation: Record final particle position within sulfur matrix including depth below surface, centering accuracy, and orientation relative to intended sectioning plane. Calculate deviations from target position.
Step 18: Storage and Preparation for Sectioning
Controlled Temperature Equilibration: Allow embedded samples to reach ambient temperature through controlled cooling process taking 30-60 minutes to overnight. Monitor temperature reduction rate to stay within 1-2°C per minute to prevent thermal shock and crack formation.
Move the Sample to the Microtome Chuck: After letting the sulfur droplet crystallize and cool overnight, remove the sulfur droplet with embedded sample from the glass plate without crushing the droplet. Using a wooden stick, dip minimally into superglue and pick up the droplet on the underside or flat edge of the droplet. Place it gently on the top of the epoxy bullet. Allow to sit for 4 hours to overnight.
Environmental Storage Controls: Store embedded samples in a controlled environment with stable temperature (20±2°C), low humidity (<50% RH), and minimize mechanical stress. Use desiccant if needed to control moisture exposure.
Sample Labeling Protocol: Apply comprehensive labeling system including unique sample identification numbers, preparation date, operator identification, and critical preparation parameters. Use permanent marking methods resistant to solvents and mechanical handling during subsequent processing.
Quality Pre-Assessment: Conduct final quality assessment before releasing samples for sectioning including visual inspection, dimensional verification, and mechanical integrity testing. Document sample condition and any recommendations or precautions for sectioning personnel.
Critical Success Factors
Throughout All Steps:
Maintain contamination-free conditions at all times
Exercise patience during all manipulation procedures
Use steady, controlled techniques for all movements
Monitor process continuously under appropriate magnification
Document every step thoroughly for reproducibility and troubleshooting


### Ultramicrotomy
Step-by-Step Ultramicrotomy
Step 1: Initial Mounting
Mount the sulfur block securely in the ultramicrotome chuck.
Apply secure clamping pressure to prevent movement of the bullet in the sample.
Center the block properly in the cutting area for optimal access.
Install a fresh glass knife in the knife holder.

Initial Pyramidal Trimming
Step 2: Rough Trimming Setup
Set the initial section thickness to 1μm on the microtome controls.
Position the microscope for optimal viewing angle of the cutting area.
For optimal material removal and trimming speed, manually rotate the wheel for rough polishing.

Step 3: Pyramid Formation
Make initial cuts to remove surface contamination on sulfur droplet face, removing approximately 3-5 μm of total material to begin.
Monitor continuously for instability during the cutting process. Stop immediately if any cracking occurs to prevent damage to the sample.
Move the knife back several steps (5 μm) to avoid accidentally crashing the surface into edge.
Align the glass knife edge towards the right edge of the sulfur droplet, maintaining clear boundaries around the sample. Slowly move back to cut the clean polished boundary significantly into the sample. (15-25 μm)
Move the knife back several steps (25 μm) to avoid accidentally crashing the surface into edge.
Rotate sample chuck 180°
Align glass knife edge towards new right edge of sulfur droplet, maintaining clear boundaries around sample. Slowly move back to cut the clean polished boundary significantly into the sample. (15-20 μm)
Align the glass knife edge towards the right edge of the sulfur droplet, maintaining clear boundaries around the sample. Slowly move back to cut the clean polished boundary significantly into the sample. (15-25 μm)
Move the knife back several steps (25 μm) to avoid accidentally crashing the surface into edge.
Rotate sample chuck 90°
Align the glass knife edge towards the right edge of the sulfur droplet, maintaining clear boundaries around the sample. Slowly move back to cut the clean polished boundary significantly into the sample. (15-25 μm)
Rotate sample chuck 90°
Align the glass knife edge towards the right edge of the sulfur droplet, maintaining clear boundaries around the sample. Slowly move back to cut the clean polished boundary significantly into the sample. (15-25 μm)
Move the knife back several steps (25-30 μm) to avoid accidentally crashing the surface into edge.
Center glass knife with edge covering entire surface and begin polishing cut face 5-7 μm into face to begin sectioning into goal sample. Begin lowering step size from 1 μm down to 0.8, and lowering every 5 steps by 0.1 μm until 300 nm. 
Shavings should look translucent and like a solid peel.

Step 4: Quality Check
Verify that the pyramid has proper symmetry and significant depth on all sides.
Check carefully for any surface defects or chipping that may have occurred. Confirm the absence of cracks or instability.
Replace the glass knife immediately if any dulling has been detected during cutting.
Primary Face Development
Step 5: Diamond Knife Setup
Diamond knife (35-45) for the precision cutting phase.
Adjust the cutting speed to 0.5-1.0 mm/sec for better control.
Approach angle: 6-8° to knife normal
Set the section thickness to 250 μm per pass for gradual material removal.
Verify knife edge by making test cuts and examining the results for cracks/chatter.
Step 6: Surface Quality Assessment
Inspect face under oblique lighting
Check for uniform surface texture
Verify absence of chatter marks
Capture images to document surface quality
Record cutting parameters used
Step 7: Fine Polishing (250-<100nm)
Optimized Cutting Conditions 
Fresh cutting fluid (ultrapure water)
Feed rate: lower to 250nm-100 nm per pass
250nm → 200nm → 175nm → 150nm → 125nm→ 100nm → 75nm→ 50nm → <50 nm sections
Allow stabilization between thickness changes
Monitor for thickness uniformity
Check for compression artifacts
Section Integrity 
Minimal tears, folds, or separations
Wrinkle-free grid mounting
Production Testing 
10-20 consecutive 60 nm sections
Consistent quality throughout
No periodic artifacts
Stable cutting conditions

Step 8: Ribbon Capture and Placement
Locate the section chain floating on the water surface in the knife boat. The sections should appear a reflective silver-gold, indicating proper thickness.
Using the eyelash tool, gently touch the eyelash near the edge of the section chain with light, sweeping motions to guide and position the sections
Lift the microtomed sections from the water bath to the TEM grid using either the perfect loop tool, or directly using a tweezer.
Dry the grid by tapping the edge of filter paper to the grid to wick away excess water, then allow it to air dry completely before storage.
NOTE: Accidentally touching the middle of the floating sections can destroy sections altogether. Avoid this by working slowly and touching only near the edges and working slowly.
Method A - Using a Perfect Loop Tool:
Creating the water film:
When the loop is dipped into the knife boat water and withdrawn at a shallow angle, a thin film of water spans across the circular opening
Surface tension holds this film intact, creating a meniscus
Supporting the grid:
A TEM grid placed on this water film is held in place by surface tension
The grid floats on the water film, dull side up, creating a stable platform
Capturing sections:
The loop (with grid on top) is lowered beneath the floating sections
Lifting the loop upward through the water surface, the sections remain at the air-water interface
When the loop rises through this interface, the sections settle gently onto the grid surface
Controlled transfer:
The water film cushions the sections during transfer, preventing damage
Sections drape naturally across the grid bars without compression or distortion
The technique allows precise positioning and gentle handling
Advantages: The perfect loop provides security for delicate sections and saves more sections from potential damage.
Method B - Direct Pickup with Tweezers:
Preparing the grip:
The operator grasps a TEM grid by its edge using fine-tipped tweezers
The grid is held with the coated side facing upward toward the water surface
A stable grip or self closing tweezer is maintained to prevent the grid from slipping or rotating
Positioning the sections:
The eyelash tool is used to gently move the section chain to the desired location on the water surface
Sections are positioned in an accessible area, away from the knife edge and boat walls
The chain is oriented so it will land centered across the grid bars
Making contact:
The grid is lowered slowly toward the floating sections at a shallow angle (approximately 20-30°) and raise the grid to the surface into gentle contact with the sections
Once contact is made, lift the grid smoothly and steadily away from the water surface
The sections adhere to the grid through surface tension as it breaks the water interface
A controlled, even lifting motion prevents sections from sliding off or folding
Final positioning:
As the grid clears the water, the sections settle into their final position on the grid
Any excess water is wicked away by touching filter paper to the grid edge
Advantages: This direct method offers greater control over exactly where sections land on the grid, is faster once mastered, and eliminates the need for maintaining a water film. However, it requires steadier hands and more practice to avoid losing sections during the pickup.


:::{figure} #app:example_widget
:name: fig_example_widget
:placeholder: ./figures/sample_chuck_loading.jpg
Example widget.
:::
