Repository: msa-em/um-methods

# Elemental Microscopy Quickstart

This repository contains minimal configuration files to get started for an `Elemental Microscopy` article.

## People

This quickstart guide was developed by [Colin Ophus](mailto:cophus@gmail.com) and [Georgios Varnavides](mailto:gvarnavides@berkeley.edu).

### Edit locally and push changes

> [!WARNING]
> First, ask one of the organization members to give you `write` access to the forked repo.

> [!WARNING]
> In what follows and the configuration files, you will see references to `change-to-repo-name`, which you should replace with the repo name. E.g. this article would be `em-quickstart`.

Steps to edit locally:

File: 06_conclusion.md
---
title: Results and Conclusions
---
## Results

:::{figure} ./figures/Fig4_mm.jpg
:name: final_example_tem_sample
Dark field STEM image of a ~ 50 nm microtomed section of a macromolecular polymer after sulfur sublimation. The porous polymer section is suspended over a hole in a carbon film, suitable for background-free nanoscale imaging and spectroscopy.
:::

Ultramicrotomy of sulfur-embedded samples yielded high-quality ribbons with minimal sectioning artifacts. The optimal particle size range for this protocol was determined to be 10-15 μm diameter, with larger particles (>15 μm) exhibiting increased susceptibility to plucking artifacts after 10-15 successful sections. Particle plucking occurred when mechanical stress concentrated at the boundaries between particles and the surrounding matrix material. This problem was most severe in areas containing hard mineral particles that had very different stiffness properties compared to the matrix. The plucking happened when the cutting process reached the widest part of each particle, indicating that the bond between the particle and matrix wasn't strong enough to withstand the cutting forces at that point. Quality assessment revealed that a majority of sections met criteria for TEM analysis (uniform thickness, minimal compression, minimal chatter), with 20-25 acceptable sections obtainable per particle before plucking onset.

:::{figure} ./figures/Fig2_mm.jpg
:name: section_ribbon
**Optical images of sulfur sections floating in the microtome boat.** Section A shows the first sample slice and Section B the final section cut, presented side by side to illustrate the goal for a final section. Common sectioning artifacts are annotated: chatter (green), sample plucking (teal), compression defects (magenta), and section buckling and ripping (white dashed lines) in the sulfur section matrix. Section B, taken from the same ribbon but later in the cutting process, demonstrates marked improvement with minimal chatter, reduced sample plucking and compression defects, minimal ripping, and no wrinkling in the sulfur section matrix. (inset) High-quality ribbon of consecutive 50 nm sulfur sections in the water bath, showing excellent uniformity in section shape and thickness throughout the ribbon — indicative of ideal ultramicrotomy conditions suitable for high-resolution TEM analysis. 
:::

:::{figure} ./figures/Fig3_ribbon.jpg
:name: sulfur_on_grids_results
**Sulfur section ribbon positioned across a TEM grid under different lighting conditions.** (Left) Bright field illumination clearly shows ribbon placement and grid bar positions. (Right) An alternative backlighting angle enhances contrast and reveals the extent of section coverage across the grid openings. The mounted ribbon highlights the actual sample (magenta) embedded within the sections, allowing assessment of sample preservation and distribution throughout the ultrathin sections. 

*Note: the sections should run through the middle of the TEM grids to achieve optimal access to actual sample.*
:::


:::{figure} ./figures/fig_34a.png
:name: stem_10um
:::

:::{figure} ./figures/fig_34b.png
:name: stem_5um
**TEM micrograph of sulfur-embedded specimen section showing minimal sectioning artifacts.** Ultrathin section (~50 nm) collected using the sulfur droplet embedding method and deposited on Quantifoil grid displays minimal microtomy artifacts, with only minor chatter (periodic thickness variations creating faint parallel bands), slight compression wrinkles (linear folds from section deformation), and minimal tearing or ripping at the specimen interface. The overall section quality demonstrates the effectiveness of controlled sulfur crystallization and optimized sectioning parameters for high-resolution TEM analysis.
:::

:::{figure} ./figures/fig_35.png
:name: lacey_carbon_stem
**TEM micrograph of sulfur-embedded specimen section on lacey carbon showing minimal sectioning artifacts.** Ultrathin section (~50 nm) collected using the sulfur droplet embedding method and deposited on lacey carbon grid displays minimal microtomy artifacts, with only minor chatter (periodic thickness variations creating faint parallel bands visible as sample loss over the lacey carbon holes). 
:::

## Conclusions

Despite continuous advances in specimen preparation technology, ultramicrotomy remains irreplaceable for numerous applications requiring thin sections with minimal preparation-induced damage. The technique's combination of high spatial resolution, preservation of specimen architecture, and ability to generate multiple serial sections from a single specimen ensures its continued relevance in contemporary electron microscopy laboratories. Successful ultramicrotomy requires meticulous control of numerous variables, including cutting speed, knife angle, specimen hardness, air circulation, and water level. Even external factors, such as building vibrations, can influence results, necessitating the isolation of the ultramicrotome from mechanical disturbances.
The sulfur-embedding protocol presented here provides a viable and advantageous alternative to conventional epoxy methods for preparing ultrathin sections of both hard and soft materials. The technique offers superior sample retention, enhanced sectioning quality, and excellent preservation of original chemical compositions, making it particularly suitable for precious samples. Key protocol innovations include detailed procedures, precision particle positioning techniques, and systematic quality control metrics. The method's compatibility with high-resolution microscopic and spectroscopic techniques enables comprehensive characterization while minimizing sample consumption.
Future developments focus on extending the application of these procedures, optimizing embedding procedures for specific mineral assemblages and evaluating long-term sample stability under various storage conditions. This protocol contributes significantly to the expanding toolkit for non-destructive analysis of hard and soft material science research. As analytical capabilities continue to advance, ultramicrotomy will remain a cornerstone technique for ultrastructural investigation across diverse scientific disciplines.



### Protocol Advantages and Limitations

**Advantages:**
- Reduced contamination risk through elimination of organic solvents and accelerators
- Enhanced mechanical stability during sectioning due to improved particle-matrix adhesion
- Preservation of volatile and thermally sensitive phases through low-temperature processing
- Compatibility with multiple analytical techniques (TEM, STEM, SIMS)
- Improved handling characteristics and reduced sample loss during preparation


**Limitations:**
- Particle size restrictions based on sample hardness
- Potential for plucking artifacts in samples with high mineral hardness contrast
- Requirement for specialized temperature control equipment
- Limited long-term storage stability compared to epoxy embedding
- Issues with sulfur reactivity post-sublimation (copper sulfate dendrite)

File: 06_discussion.md
---
title: Discussion
numbering:
  enumerator: 6.%s
---

## Sulfur as an Embedding Medium

Epoxy resins have been the embedding medium of choice for ultramicrotomy for most samples since their introduction in the mid-1950s, due to their excellent ultrastructural preservation, minimal shrinkage, and reasonable mechanical stability under electron beam exposure [@10.1002/jemt.1070260604]. However, these resins undergo complex polymerization reactions involving cross-linking between epoxide groups, creating three-dimensional polymer networks of great mechanical strength with volumetric shrinkage typically between 2-7% during curing.
Despite their widespread use, epoxy resins present several limitations for specialized applications. The polymerization process generates exothermic heat and involves chemical cross-linking that can potentially alter specimen chemistry and create artifacts through differential shrinkage. Additionally, epoxy resins do not penetrate tissues as effectively as less viscous formulations and may introduce unwanted chemical interactions in analytical applications requiring pristine chemical environments. These limitations are particularly problematic for precious samples from asteroid sample-return missions, where material conservation and analytical fidelity are paramount.
Sulfur-based embedding represents a specialized alternative that addresses these limitations through fundamentally different physical properties. A pioneer in using this method in the planetary science community was Bradley in his 2003 interplanetary dust particle analysis (@bradley_carbon_1993; @10.1016/B0-08-043751-6/01152-X).

The procedure was originally devised to measure energy-loss near-edge structure (ELNES) of light elements such as carbon, oxygen and nitrogen in organic material and enables X-ray absorption near-edge spectroscopy without contamination from the embedding medium [@10.1016/j.jaerosci.2016.02.008]. Previous studies have demonstrated the feasibility of sulfur embedding for biological specimens, but systematic protocols for hard and composite materials remain underdeveloped. Sulfur is a viable embedding medium because it undergoes a simple physical phase transition from liquid to solid at moderate temperature, without chemically reacting with most samples, and can be sublimated in air to leave embedding-media free sections. Sulfur-based embedding offers several potential advantages over conventional methods: chemical inertness toward most mineral phases, low processing temperatures, rapid solidification kinetics, minimal volume shrinkage during cooling, and improved stability in aberration corrected transmission electron microscopy. Sulfur has a high vapor pressure at room temperature; the ultra-thin sections are then placed in a separate vacuum chamber to sublimate the sulfur, yielding TEM specimens free of any embedding medium. 

This complete medium removal is a significant advantage, as it eliminates chemical interference during elemental analysis. Unlike epoxy resins that remain in sections and can interfere with spectroscopic analyses, sulfur embedding provides clean specimens ideal for studying organic materials and light elements where contamination-free analysis is critical, though it remains more specialized than epoxy for routine morphological studies.
This removability property has made sulfur embedding particularly valuable for energy-loss near-edge structure (ELNES) analysis of light elements and X-ray absorption near-edge spectroscopy (STXM-XANES) of extraterrestrial materials, where contamination from embedding media would compromise analytical results [@10.1016/j.gca.2003.10.044; @10.1016/j.gca.2010.05.010; @10.1126/science.1207758; @10.1111/j.1945-5100.2011.01237.x; @10.1186/s40623-014-0156-0; @10.1038/s41598-019-39357-1]. The technique has been applied to the analysis of samples where preservation of original carbon, oxygen, and nitrogen chemical states is crucial for preserving original materials. Furthermore, the absence of polymerization-induced shrinkage in sulfur embedding provides superior dimensional accuracy compared to epoxy systems, making it advantageous for applications requiring precise morphological measurements or when dealing with thermally sensitive specimens that cannot tolerate the exothermic curing conditions of epoxy resins.

Samples should be stored at 20°C and low relative humidity. This is necessary because sulfur has a non-negligible vapor pressure at room temperature and will slowly sublimate over extended storage periods; elevated temperature and humidity accelerate this process. Consequently, samples intended for long-term archiving or repeated re-sectioning should be imaged and sectioned as soon as practical after embedding. 

### Protocol Advantages
- Reduced contamination risk through elimination of organic solvents and accelerators
- Enhanced mechanical stability during sectioning due to improved particle-matrix adhesion
- Preservation of volatile and thermally sensitive phases through low-temperature processing
- Compatibility with multiple analytical techniques (TEM, STEM, SIMS)
- Improved handling characteristics and reduced sample loss during preparation

### Protocol Limitations:
- Particle size restrictions based on sample hardness
- Potential for plucking artifacts in samples with high mineral hardness contrast
- Requirement for specialized temperature control equipment
- Limited long-term storage stability compared to epoxy embedding
- Issues with sulfur reactivity post-sublimation (copper sulfate dendrite)


## Support Grids

### Continuous Carbon Film Grids
Continuous carbon films are thin films of pure carbon deposited on one side of the grid, typically 5-6 nm thick. They are mechanically not as stable as formvar films but show better electrical and heat conduction in the electron beam. The carbon films provide a thin electron transparent support without hydrocarbons present and are electrically and thermally conductive under the electron beam, providing image and specimen stability for high resolution imaging. These grids are commonly used for nanoparticles and viruses.


*Pros:* Better electrical and heat conduction; electron transparent; no hydrocarbon contamination; provides continuous support.

*Cons:* Less mechanically stable than formvar films; can contribute to background noise through inelastic electron scattering.



### Holey Carbon Grids
Holey carbon films have holes of various sizes up to 100 µm and are useful when mesh sizes of standard TEM grids are too large to support the sample. Continuous carbon films can contribute to background noise through inelastic electron scattering, making holey carbon films a suitable alternative. The increased image contrast in the regions of the holes compared to regions of film is beneficial. Classic holey carbon films have randomly arranged holes of different sizes and shapes with lower percentage of open area than lacey carbon film.


*Pros:* Reduced background noise in hole regions; increased image contrast over holes; additional support beyond standard mesh; suitable for biological and materials science applications.

*Cons:* Random hole arrangement makes automation difficult; less open area than lacey carbon; specimens may not be positioned over holes.



### Lacey Carbon Grids
Lacey carbon films offer a lacey mesh structure with a high percentage of open area, with hole sizes varying significantly and extremely thin bars. The random arrangement and sizes of the holes mean these grids are not well-suited to automated data collection.


*Pros:* High percentage of open area; extremely thin support bars minimize interference; good for viewing specimens with minimal background.

*Cons:* Random hole arrangement prevents automated data collection; variable hole sizes make standardization difficult; less mechanical stability due to thin bars.



### Quantifoil Grids
Quantifoil is a perforated support foil with precisely pre-defined hole size, shape, and arrangement. The quantitatively defined geometry of Quantifoil holey film facilitates the use of automation in TEM, which would not be possible with conventional carbon films. The standard thickness for the carbon foil is 12 nm. For cryo-TEM applications, Quantifoil with circular holes is recommended because the round aspect of the holes helps with formation of an ice layer of uniform thickness. Different patterns are available including R 2/2 (2 µm holes with 2 µm spacing), R 1.2/1.3, and square hole patterns for different applications.


*Pros:* Precisely defined geometry enables automated data collection; uniform hole sizes and spacing; ideal for cryo-TEM with uniform ice thickness; multiple patterns available for different applications; reproducible results.

*Cons:* More expensive than conventional holey carbon grids; requires careful selection of hole pattern for specific application; may have residual polymer from manufacturing.

File: 06_troubleshooting.md
---
title: Troubleshooting Guide
---

Problem: Compression Artifacts
Symptoms: Sections thinner than programmed, wrinkled appearance 
Causes: Dull knife, excessive feed rate, wrong clearance angle 
Solutions:
Reduce cutting speed 
Increase clearance angle
Install sharper knife
Reduce feed rate
Monitor cutting force
Problem: Chatter Patterns
Symptoms: Regular oscillation marks on sections 
Causes: Vibration, loose mounting, resonance 
Solutions:
Frequency analysis of vibration source
Improve isolation
Optimize cutting parameters
Check block mounting security
Verify microtome calibration
Problem: Edge Chipping
Symptoms: Irregular edge, debris in sections 
Causes: Knife dullness, excessive force, brittle fracture 
Solutions:
Low feed rates (0.1-0.2μm)
Approach angle optimization
Knife sharpness verification

File: 07_conclusion.md
---
title: Conclusions
numbering:
  enumerator: 7.%s
---
## Summary and Outlook

Despite continuous advances in specimen preparation technology, ultramicrotomy remains irreplaceable for numerous applications requiring thin sections with minimal preparation-induced damage. The technique's combination of high spatial resolution, preservation of specimen architecture, and ability to generate multiple serial sections from a single specimen ensures its continued relevance in contemporary electron microscopy laboratories. Successful ultramicrotomy requires meticulous control of numerous variables, including cutting speed, knife angle, specimen hardness, air circulation, and water level. Even external factors, such as building vibrations, can influence results, necessitating the isolation of the ultramicrotome from mechanical disturbances.
The sulfur-embedding protocol presented here provides a viable and advantageous alternative to conventional epoxy methods for preparing ultrathin sections of both hard and soft materials. The technique offers superior sample retention, enhanced sectioning quality, and excellent preservation of original chemical compositions, making it particularly suitable for precious samples. Key protocol innovations include detailed procedures, precision particle positioning techniques, and systematic quality control metrics. The method's compatibility with high-resolution microscopic and spectroscopic techniques enables comprehensive characterization while minimizing sample consumption.
Future developments focus on extending the application of these procedures, optimizing embedding procedures for specific mineral assemblages and evaluating long-term sample stability under various storage conditions. This protocol contributes significantly to the expanding toolkit for non-destructive analysis of hard and soft material science research. As analytical capabilities continue to advance, ultramicrotomy will remain a cornerstone technique for ultrastructural investigation across diverse scientific disciplines.



### Protocol Advantages and Limitations

**Advantages:**
- Reduced contamination risk through elimination of organic solvents and accelerators
- Enhanced mechanical stability during sectioning due to improved particle-matrix adhesion
- Preservation of volatile and thermally sensitive phases through low-temperature processing
- Compatibility with multiple analytical techniques (TEM, STEM, SIMS)
- Improved handling characteristics and reduced sample loss during preparation


**Limitations:**
- Particle size restrictions based on sample hardness
- Potential for plucking artifacts in samples with high mineral hardness contrast
- Requirement for specialized temperature control equipment
- Limited long-term storage stability compared to epoxy embedding
- Issues with sulfur reactivity post-sublimation (copper sulfate dendrite)

File: 07_figures.md
---
title: Figures
---

You can then embed interactive widget cell outputs inside .ipynb files under `notebooks` using the following notation:

````
:::{figure} ./figures/fig_1.png
:name: fig_1
Figure 1. Components of an ultramicrotome for electron microscopy sample preparation. The ultramicrotome consists of key components including the arm/sample chuck which moves the embedded sample block toward the diamond or glass knife mounted in the knife holder. The knife boat (attached to diamond knife) has a water bath that contains ultrapure water to collect thin sections as they are cut. Progress is seen through a stereomicroscope that provides magnified visualization of the sectioning process, allowing the operator to monitor section quality and manipulate ribbons. The microtome stage advance mechanism controls the feed rate to produce sections suitable for transmission electron microscopy. The instrument base is mounted on an anti-vibration table to minimize chatter artifacts during sectioning.
:::
````
:::{figure} ./figures/fig_2.png
:name: fig_2
Figure 2. Rotary wheel mechanism of the ultramicrotome. The rotary wheel (handwheel) provides manual control of the specimen arm advance, allowing the operator to move the specimen block toward the knife in precise increments. The wheel is used for initial trimming, specimen alignment, and positioning adjustments during the sectioning process. The "7" position on the wheel indicates the point where the knife edge contacts and cuts through the specimen block.
:::

:::{figure} ./figures/fig_3.png
:name: fig_3 
Figure 3. Ultramicrotome configurations with glass and diamond knives. (A) Ultramicrotome fitted with a glass knife, offering a cost-effective, disposable alternative suitable for routine sectioning with lower volumes. (B) Ultramicrotome equipped with a diamond knife, which provides extended cutting life and consistent performance for high-throughput serial sectioning of hundreds of thousands of sections. Diamond configuration includes a boat for collecting ultrathin sections (50-100 nm) in ultrapure water.
:::

:::{figure} ./figures/fig_4.png
:name: fig_4
Figure 4. Mounting the specimen chuck into the ultramicrotome specimen arm. The specimen chuck, containing the embedded sample block, is securely inserted into the specimen arm holder of the ultramicrotome. Proper mounting ensures stable specimen positioning and prevents vibration during sectioning. The chuck is aligned and tightened to maintain the correct orientation of the sample block relative to the knife edge, with the block face positioned perpendicular to the cutting direction for optimal sectioning quality.
:::

:::{figure} ./figures/fig_5.png
:name: fig_5
Figure 5. Microsupport Axis Pro micromanipulator for precision specimen manipulation. The Microsupport Axis Pro micromanipulator provides multi-axis control for precise positioning and manipulation of specimens during microscopy and sample preparation. The device features independent X, Y, and Z-axis adjustment with fine-scale control, allowing operators to achieve micrometer-level positioning accuracy. 

:::

:::{figure} ./figures/fig_6a.png
:name: fig_6a
:::

:::{figure} ./figures/fig_6b.png
:name: fig_6b
Figure 6. Custom removable stage for sulfur embedding. A specialized stage was fabricated with increased mass for vibration dampening, thermal isolation to prevent external heat transfer, and precise leveling mechanisms. Isolation mounts decouple the working surface from building vibrations and mechanical disturbances, ensuring stable conditions during the critical sulfur solidification phase and precise specimen positioning.
:::

:::{figure} ./figures/fig_7.png
:name: fig_7
Figure 7. Particle positioning in molten sulfur using micromanipulation. Using the computer-controlled micromanipulator with a glass needle transfers individual particles into a molten sulfur droplet and positioned at optimal embedding depth (under the surface but near the top). Lateral and vertical movements ensure uniform sulfur distribution around the sample while minimizing air bubble incorporation.
:::

:::{figure} ./figures/fig_8.png
:name: fig_8
Figure 8. Sulfur crystallization after the embedding process. Optical microscopy images showing sulfur crystal formation and location of the embedded grain (A) before centering primary grain to center of the droplet (B) after re-melting sulfur briefly to reposition to optimal location.
:::

:::{figure} ./figures/fig_9.png
:name: fig_9
Figure 9. Controlled nucleation in sulfur embedding media.  Without controlled nucleation (A, glassy), slow cooling produces amorphous or coarse-grained material with irregular mechanical properties unsuitable for ultrathin sectioning. Molten sulfur cooled with a nucleation point (B, cloudy) crystallizes more uniformly, producing fine-grained polycrystalline structure that prevents specimen displacement and enables consistent sectioning.
:::

:::{figure} ./figures/fig_10a.png
:name: fig_10a
Figure 10. Removal of solidified sulfur droplet from glass slide. After cooling and crystallization, the sulfur droplet is gently displaced from the glass slide using a glass knife, then transferred by picking it up with a wooden stick, leveraging minimal adhesion between the solidified sulfur and the glass surface for clean separation and handling.
:::

:::{figure} ./figures/fig_10b.png
:name: fig_10b
:::

:::{figure} ./figures/fig_11.png
:name: fig_11
Figure 11. Sample mounting configurations for ultramicrotomy. (A) Plain epoxy stub provides the standard mounting platform. (B) Traditional embedding with specimen directly embedded within the epoxy resin. (C) Sulfur droplet embedding method where the specimen-containing sulfur droplet is attached to the epoxy stub, allowing subsequent sulfur removal to expose the embedded particle for sectioning.
:::

:::{figure} ./figures/fig_12a.jpg
:name: fig_12a
:::

:::{figure} ./figures/fig_12b.png
:name: fig_12b
Figure 12. Transfer and mounting of sulfur-embedded specimen. The solidified sulfur droplet containing the embedded specimen is transferred via wooden applicator stick to the epoxy stub mount. The indicated region shows the target area for subsequent rough trimming to expose the specimen and create the appropriate block face geometry for ultramicrotomy.
:::

:::{figure} ./figures/fig_13a.png
:name: fig_13
Figure 13. Ideal cross section for ultramicrotomy. The indicated region in cross-section shows the target area for subsequent rough trimming, where material will be systematically removed to expose the specimen at the block face and establish a pyramidal geometry with parallel top and bottom edges, creating the optimal face dimensions and specimen positioning required.
:::

:::{figure} ./figures/fig_14.png
:name: fig_14
Figure 14. Detailed geometry of mounted sulfur-embedded specimen. Cross-sectional side view and top view of the sulfur droplet attached to the epoxy stub, illustrating the three-dimensional distribution of the embedded specimen within the sulfur matrix and the spatial relationship to the mounting surface. These orthogonal views guide the trimming strategy to efficiently expose the specimen while maintaining optimal block face geometry for ultramicrotomy.
:::
:::{figure} ./figures/fig_15.png
:name: fig_15
Figure 15. Epoxy-embedded sulfur sample (bullet) secured in the sample chuck prior to ultramicrotomy.
:::

:::{figure} ./figures/fig_16.png
:name: fig_16
Figure 16. Cross-sectional schematic of the ultramicrotomy setup showing an epoxy-embedded sulfur sample mounted in the sample chuck positioned adjacent to the diamond knife for sectioning.
:::
:::{figure} ./figures/fig_17.png
:name: fig_17
Figure 17. Ultramicrotome sectioning mechanics. The specimen block mounted on the specimen arm advances toward the stationary diamond or glass knife in a controlled arc during the cutting stroke. As the block face contacts the knife edge, an ultrathin section is sheared from the block surface. The specimen arm then retracts and advances incrementally by the preset section thickness before the next cutting cycle, producing a ribbon of serial sections.
:::

:::{figure} ./figures/fig_18.png
:name: fig_18
Figure 18. Micrograph showing the sulfur-embedded droplet positioned in the microtome with the glass knife aligned for initial rough polishing of the primary cut face.
:::

:::{figure} ./figures/fig_19.png
:name: fig_19 
Figure 19. Microtome view of the sulfur droplet sample after rough polishing of the primary cut face, showing the characteristic glassy appearance of the freshly polished sulfur surface.
:::

:::{figure} ./figures/fig_20.png
:name: fig_20 
Figure 20. Sulfur sample after rough trimming of all side faces. The polished surfaces exhibit a characteristic mirror finish, demonstrating successful preparation of the sample block for ultrathin sectioning.
:::

:::{figure} ./figures/fig_21.png
:name: fig_21
Figure 21. Sulfur sample following completion of rough side cuts. The polished faces show characteristic mirror-like reflectivity, with a detailed view of the cut face confirming the smooth, glassy surface texture suitable for ultrathin sectioning. Cut face still requires more polishing, as shown by uneven edges.
:::

:::{figure} ./figures/fig_22.png
:name: fig_22
Figure 22. Final cut face of the sulfur sample after polishing with the glass knife. Note the bright, mirror-like reflections from the fully polished edges, indicating excellent surface quality and readiness for diamond knife sectioning.
:::

:::{figure} ./figures/fig_23.png
:name: fig_23
Figure 23. Evolution of sulfur section morphology during sequential glass knife cutting. Early rough cuts show a characteristic frothy texture, transitioning to smooth, iridescent peels as section thickness decreases. The iridescent appearance signals optimal surface quality for final ultrathin sectioning with the diamond knife.

:::

:::{figure} ./figures/fig_24.png
:name: fig_24
Figure 24. Critical workflow transition showing the fully trimmed sulfur sample block moving from the glass knife station to the diamond knife. The polished block face and refined geometry achieved during rough cutting are now ready for production of ultrathin sections.
:::

:::{figure} ./figures/fig_25.png
:name: fig_25
Figure 25. Series of touching floating sections in the diamond knife water bath. The uneven appearance of the sections reflects the initial cutting phase before final refinement of the sample block geometry.
:::

:::{figure} ./figures/fig_26.png
:name: fig_26
Figure 26. Ribbon of 70 nm sulfur sections floating in the diamond knife water bath. Note the more uniform section shape compared to initial cuts, reflecting successful refinement of the sample block face geometry.
:::

:::{figure} ./figures/fig_27.png
:name: fig_27
Figure 27. High-quality ribbon of consecutive 50 nm sulfur sections in the water bath. Note the excellent uniformity in section shape and thickness throughout the ribbon, demonstrating ideal ultramicrotomy conditions suitable for high-resolution TEM analysis.
:::


:::{figure} ./figures/fig_28.png
:name: fig_28
Figure 28. Bright field optical images of sulfur sections floating in the microtome boat. Section A  the first sample slice sample, and Section B  the final section cut. They are shown side by side to demonstrate what is the goal for a final section. This figure demonstrates common features: chatter (green), sample plucking (teal), and compression defects in the sample (magenta), section buckling and ripping (white dashed lines) in the sulfur section matrix. Section B demonstrates a section in the same ribbon but further in the process, with minimal chatter, less sample plucking, less compression defect, minimal ripping, no wrinkles in sulfur section matrix.
:::


:::{figure} ./figures/fig_29.png
:name: fig_29
Figure 29. Difference between sample in Section A and Section B (as seen in the previous figure) between the beginning of the ribbon and the end. Black arrows point to areas of folding and compression in the sample, whereas the fuchsia arrows show the direction of the compression. Section A was cut first, and demonstrates compression, whereas Section B was last, and has less significant folding in on itself. This can be seen not just in the change in morphology, but the extension of the sample itself. Additionally, it's likely for the volume and shape of the target grain to change as you are cutting further into the grain.
:::


:::{figure} ./figures/fig_30.png
:name: fig_30
Figure 30. Use of an eyelash tool to maneuver the ultrathin sulfur section ribbon after detachment from the knife edge. The ribbon floats freely in the water bath and is gently guided into optimal position for mounting on a TEM grid.
:::


:::{figure} ./figures/fig_31.png
:name: fig_31
Figure 31. Sulfur section ribbon positioned across a TEM grid under different lighting conditions. (Left) Bright field illumination clearly showing ribbon placement and grid bar positions. (Right) Alternative backlighting angle enhancing contrast and revealing the extent of section coverage across the grid openings.
:::

:::{figure} ./figures/fig_32.png
:name: fig_32
Figure 32. Magnified view of the mounted sulfur ribbon showing the actual sample (in magenta) embedded within the sections, allowing for assessment of sample preservation and distribution within the ultrathin sections.
:::

:::{figure} ./figures/fig_33.png
:name: fig_33
Figure 33. Diagnostic guide for ultramicrotomy problem-solving. 
:::

:::{figure} ./figures/fig_34a.png
:name: fig_34a
:::

:::{figure} ./figures/fig_34b.png
:name: fig_34b
Figure 34. TEM micrograph of sulfur-embedded specimen section showing minimal sectioning artifacts. Ultrathin section (~50 nm) collected using the sulfur droplet embedding method and deposited on Quantifoil grid displays minimal microtomy artifacts, with only minor chatter (periodic thickness variations creating faint parallel bands), slight compression wrinkles (linear folds from section deformation), and minimal tearing or ripping at the specimen interface. The overall section quality demonstrates the effectiveness of controlled sulfur crystallization and optimized sectioning parameters for high-resolution TEM analysis.
:::

:::{figure} ./figures/fig_35.png
:name: fig_35 
Figure 35. TEM micrograph of sulfur-embedded specimen section on lacey carbon showing minimal sectioning artifacts. Ultrathin section (~50 nm) collected using the sulfur droplet embedding method and deposited on lacey carbon grid displays minimal microtomy artifacts, with only minor chatter (periodic thickness variations creating faint parallel bands visible as sample loss over the lacey carbon holes). 
:::
