Repository: msa-em/um-methods

# Elemental Microscopy Quickstart

This repository contains minimal configuration files to get started for an `Elemental Microscopy` article.

## People

This quickstart guide was developed by [Colin Ophus](mailto:cophus@gmail.com) and [Georgios Varnavides](mailto:gvarnavides@berkeley.edu).

### Edit locally and push changes

> [!WARNING]
> First, ask one of the organization members to give you `write` access to the forked repo.

> [!WARNING]
> In what follows and the configuration files, you will see references to `change-to-repo-name`, which you should replace with the repo name. E.g. this article would be `em-quickstart`.

Steps to edit locally:

File: 07_troubleshooting.md
---
title: Troubleshooting Guide
---


::::{tab-set}

:::{tab-item} Compression 

:::{list-table}
:widths: 15 15 30
:header-rows: 1

*   - **Symptoms**
    - **Causes**
    - **Solutions**
*   - inconsistent thickness and shape, wrinkled appearance
	- dull knife, excessive feed rate, wrong clearance angle
	- reduce cutting speed, increase clearance angle, install sharper knife, reduce feed rate, monitor cutting force
:::

:::{tab-item} Chatter


:::{list-table}
:widths: 15 15 30
:header-rows: 1

*   - **Symptoms**
    - **Causes**
    - **Solutions**
*   - regular oscillation marks on sections, "ripping"
	- vibration, loose mounting, resonance
	- identifying vibration sources, improve isolation, check block mounting stability, lower feed rate/speed
:::

:::{tab-item} Edge Chipping


:::{list-table}
:widths: 15 15 30
:header-rows: 1
 
*   - **Symptoms**
    - **Causes**
    - **Solutions**
*   - irregular edges, debris in sections
	- knife dullness, excessive force, brittle fracture
	- lower feed rate, adjust approach angle, verify knife sharpness
:::

:::{tab-item} Empty Space/Bubbles


:::{list-table}
:widths: 15 15 30
:header-rows: 1

*   - **Symptoms**
    - **Causes**
    - **Solutions**
*   - holes in section, sample drop out, chatter
	- bubbles inside the molten sulfur
	- heat sulfur slowly and evenly, avoid excess movement while embedding

:::



:::{tab-item} Discoloration


:::{list-table}
:widths: 15 15 30
:header-rows: 1

*   - **Symptoms**
    - **Causes**
    - **Solutions**
*   - sulfur color change from light yellow to orange
	- overheating
	- monitor temperature carefully, use temperature controlled heating and consistenct calibration to avoid scorching, keep sulfur temperature below 120°C, do not re-use sulfur, discard discolored sulfur

:::

::::

## Examples

### Compression Artifacts

```{figure} ./figures/fig_34a.png

**Compression artifacts in STEM micrograph.** Microtomed section exhibiting two co-occurring sectioning artifacts. Periodic bands of alternating contrast running perpendicular to the cutting direction indicate chatter, arising from cyclic vibration at the blade-tissue interface during sectioning. Irregular wrinkling and distortion of structural features are consistent with compression, resulting from lateral forces exerted on the section as the blade advances through the block face. 
```


```{figure} ./figures/fig_29.png
**Solo-grain compression artifacts to visualize integrity of sectioned sample.** Early sections (A) exhibit pronounced sample compression along the cutting axis, as evidenced by irregular wrinkling, accordion-like folding, and distortion of boundaries. These artifacts arise before the blade reaches a stable equilibrium. Later sections (B), collected after the block face has been trimmed to a consistent depth and has been stabilized, show markedly reduced compression, with more uniform thickness and minimal wrinkling.
```

### Chatter

```{figure} ./figures/fig_34b.png
**Chatter artifacts in ultrathin sections prepared for transmission electron microscopy.** Artifacts of periodic bands of alternating lines, reflecting cyclic variation in section thickness caused by vibration at the blade-sample interface during sectioning. The spatial frequency of the chatter bands is determined by the interaction between cutting speed, blade advancement rate, and the resonant properties of the microtome arm and specimen holder. 
```
### Edge Chipping

```{figure} ./figures/chipped_edges_2.png
:name: edge_chip
:width: 100%
**Defects produced by a chipped diamond blade.** These appear as linear striations running parallel to the cutting direction, traversing the full section length. Unlike chatter bands, which are periodic and perpendicular to the cut, chip-derived marks occupy a fixed lateral position across all successive sections, reflecting the invariant location of the defect along the blade edge. Sample is displaced or torn at the striation, obscuring ultrastructural detail in affected regions. The artifact is confirmed by its consistency across a series and eliminated by advancing the specimen to an undamaged region of the knife edge.
```
## Bubbles/Voids

```{figure} ./figures/bubbles.png
:name: bubbles
:width: 100%
**Bubble formation within sulfur droplets.** This produces discrete voids upon solidification that compromise sample integrity in two principal ways. These bubbles disrupt adhesion between the embedding medium and the sample, leading to focal dropout during sectioning. In regions requiring mechanical stability for serial sectioning, bubble-derived holes propagate across successive sections, causing potential irreversible sample loss. 
```

Overheated Sulfur

```{figure} ./figures/overheated_annotated_final.png
**Representative crystallized sulfur droplets showing correct (left) and overheated (right) samples.** The left droplet displays the expected coloration indicative of properly processed sulfur, while the right droplet exhibits an orange discoloration characteristic of thermal degradation or scorching. Overheating causes partial oxidation or structural changes in the sulfur crystal lattice, resulting in the observed color shift.
```
:::

File: 99_peer_review.md
---
title: Peer Review
numbering:
  enumerator: B.%s
---

### Reviewer 1

{sub}`Zack Gainsforth, University of California, Berkeley`

:::{danger} Author Response (general)
Thank you very much for taking the time to review our manuscript. We greatly appreciate your careful reading and the thoughtful, constructive feedback you provided. Your comments and suggestions have helped us improve the clarity and rigor of the paper, and we are grateful for the time and expertise you devoted to this review.
:::

:::{note} Reviewer Assessment
- Does the manuscript provide a thorough review or tutorial on a foundational or advanced microscopy topic? **Yes.**
- Are the methods sound and reproducible? **Yes.**
- Does the manuscript contribute to advancing open science? **Yes.**
- Does the manuscript properly cite sources, and are the results put into the proper context of the microscopy literature? **Yes.**
- Is the manuscript clearly written and well-organized? **Yes.**
- Are the figures, tutorials, and interactive elements easy to follow? **Yes.**
- Do the interactive features function properly and add value to the content? **N/A**
- Are the code and data adequately documented for reproducibility? **N/A**
- Do you believe this manuscript has met the criteria above to pass peer review? **Yes, after a few minor fixes.**
- If not, would you be willing to review a revision of this manuscript? **Yes, but shouldn't be necessary.**
:::

:::{note} Reviewer Comment 1.1
The paper did not discuss what kind of sulfur to use.  Purity and source may be important.  It is also possible to by crystalline or amorphous sulfur, though I’m not sure that is really very consequential except that crystalline tends to have higher purity.
:::

:::{danger} Author Response
Thank you for the comment, we have added the italicized text below.

The first step in preparing samples by ultramicrotomy is to mount the sample. In the case of sulfur embedding, the samples are placed in a droplet of molten sulfur, which solidifies around the sample particle, and then the particle encased in solidified sulfur is glued to the front of an epoxy bullet.  *We use 99.5-99.9.9% purity powdered crystalline sulfur.  Powder is preferred to bulk sulfur because the high surface area allows for more rapid and complete melting, and more precise control of the total sulfur volume.*
:::

:::{note} Reviewer Comment 1.2
Figure 1.7 has heated quartz plate pointing to the metal base under the quartz.
:::

:::{danger} Author Response
See the response to comment 1.3.
:::

:::{note} Reviewer Comment 1.3
Figure 1.7 has “micromanipulator” at the bottom but the micromanipulator is at the top.
:::

:::{danger} Author Response
We have updated the figure labels for clarity by removing the “micromanipulator” label and changing the “heated quartz plate” label to “heated plate frame”.
:::

:::{note} Reviewer Comment 1.4
On Methods page: “As the knife edge angle decreases, such as 35°, the produced sections have reduced compression of sections, and works well for hard, well-infiltrated specimens. … This angle (45) is better suited for harder materials or semi-thin sections” Perhaps it is better to note that one of 35 or 45 degrees favors softer samples – not that both angles are optimized for hard materials.
:::

:::{danger} Author Response
We have revised the text (italics) as shown below to clarify this distinction and thank the reviewer for identifying the error.

Diamond knives are manufactured in various geometries (25∘, 35∘,, 45∘, edge angles) to accommodate different materials properties and desired section thickness. *In general, the higher angle knives are more robust against chipping and maintain sharpness longer for working with harder materials. Higher angles are also commonly used for glass knives that are weaker than diamond knives. However, the narrower angled knives produce thinner sections, with reduced compression of serial sections.  Thus, lower angle blades are suited for all work with soft materials, and final ultra-thin sections of hard materials.*
:::

:::{note} Reviewer Comment 1.5
In methods: “Excess material is then removed from all sides, working progressively closer to the target tissue while maintaining a trapezoidal geometry. The top face (the future cutting face) should be slightly smaller than the bottom, creating a trapezoid when viewed from the side. As trimming progresses closer to the tissue, finer, more controlled cuts are made to avoid specimen damage or sulfur instability.”  Maybe tissue is the wrong word in the following sentence if we are primarily targeting hard materials instead of bio.
:::

:::{danger} Author Response
We agree. We have revised the text to replace "tissue" with "specimen" (or "target material") throughout the relevant passage to ensure terminology reflects this broader applicability.
:::

:::{note} Reviewer Comment 1.6
“Trimming continued until embedded particles were positioned 1-2 μm below the cutting surface.”  How do you know if the samples are 1-2 um below the surface?  I know in epoxy I focus on the surface with a high mag lens and then the particle and look at the stage difference in microns and multiply by 1.6 for the index of refraction of epoxy.  I’m not sure what the IOR of liquid sulfur is.
:::

:::{danger} Author Response
We used the same focal-shift approach the reviewer described for epoxy, substituting a refractive index of 1.9 sulfur.  We have modified the text accordingly (italics):

Trimming continued until embedded particles were positioned 1-2 um below the cutting surface.  *The sub-surface depth can be determined by measuring the difference in focal distance between the stub surface and the particle, accounting for the index of refraction of sulfur of 1.9.*
:::

:::{note} Reviewer Comment 1.7
This paragraph switched to past tense from present: Sectioning was performed using a Leica EM UC6 …
:::

:::{danger} Author Response
Edit is reflected in text.
:::

:::{note} Reviewer Comment 1.8
In methods “The loop diameter is usually 2-4mm,” needs a space between 4 and mm.
:::

:::{danger} Author Response
Edit is reflected in text.
:::

:::{note} Reviewer Comment 1.9
Also TEM grids are usually contructed of copper, Ni, Au … I’ve used Moly and C and Be as well.
:::

:::{danger} Author Response
Text in italics added.

However, copper can react with acidic solutions used in specimen preparation, and formation of copper sulfate can be a complication for some batches of grids.  *Gold, nickel, carbon and molybdenum are also widely available, and can be used if desired.*
:::

:::{note} Reviewer Comment 1.10
Particle Picking and Sulfur Embedding Protocol: “Sample Mounting (Slide #2): Mount target astromaterial sample grains…”  Now we are assuming only astromaterials.  This should just be sample for general use – though obviously non-astromaterial samples won’t be as cool.
:::

:::{danger} Author Response
This was an oversight carried over from the original concept of the paper, which was initially focused specifically on astromaterial samples, as that is the sample type we primarily work with. As the manuscript evolved to appeal to broader communities and applications, we did not consistently update this terminology throughout. We have revised the text to use the more general term "sample" in place of "astromaterial sample grains" to reflect this broader applicability.
:::

:::{note} Reviewer Comment 1.11
“Positioning Optimization: Arrange both slides within micromanipulator stage travel limits, ensuring easy transition between sulfur source and sample areas. Test mechanical movements between positions to verify smooth operation. Sample Preparation and Documentation”  The last sentence fragment should be completed or removed.
:::

:::{danger} Author Response
Done.
:::

:::{note} Reviewer Comment 1.12
“Secure Sample Mounting: Mount meteorite samples on ultra-clean glass slides using minimal force to prevent particle fracturing. Use anti-static mounting techniques to prevent electrostatic particle loss.”  Again sample, not a specific assumption.
:::

:::{danger} Author Response
We have revised the text to use "sample" in place of "astromaterial sample grains".
:::

:::{note} Reviewer Comment 1.13
“Avoid particles showing signs of terrestrial alteration, fracturing, or contamination.”  Yes, if you’re doing meteorites, but if you are sulfur embedding a lignite sample, then if you avoided all terrestrial alteration you’d have no sample.
:::

:::{danger} Author Response
We have revised the text to say “Choose a representative sample particle”.
:::

:::{note} Reviewer Comment 1.14
“Tip: Initial sulfur melt (around 115 °C) should melt into a pale yellow, low-viscosity liquid. If sulfur becomes orange, heat is too high (>116 °C or on heat too long), it will polymerize and structurally change.”  Should cite Noguchi here, and mention that sometimes that is desirable…
:::

:::{danger} Author Response
We add the following text:

*Tip: Initial sulfur melt (around 115 °C) should melt into a pale yellow, low-viscosity liquid. If sulfur becomes orange, the temperature  is >116 °C and the sulfur will polymerize rather than crystallize. We avoid this condition, but a more polymerized, higher-viscosity sulfur matrix is preferred for some applications, see Noguchi et al. (2020).*
:::

:::{note} Reviewer Comment 1.15
I find the Particle Picking and Sulfur Embedding Protocol to be a bit much on the documentation and double checking etc.  This makes sense for a Ryugu/Bennu protocol, but for folks who are sulfur embedding something less valuable, like a terrestrial sample, or even a meteorite like Tagish Lake or Murchison, then it’s overkill.  However, there are lots of useful nuggets.  I would recommend to put a memo at the top of the page that says “Following is the full protocol used by the authors when handling asteroid Ryugu (I presume), which may be a superset of steps required for the reader’s sample preparation protocol.  We include all detail for maximal utility across disciplines.”  Or something like that.
:::

:::{danger} Author Response
We disagree.  The level of documentation recommended in the text is optimized for troubleshooting the process for new practitioners.
:::

:::{note} Reviewer Comment 1.16
“Allow embedded samples to reach ambient temperature through a controlled cooling process taking 60 minutes to overnight.”
:::

:::{danger} Author Response
No change recommended; no action taken.
:::

:::{note} Reviewer Comment 1.17
“Make initial cuts to remove surface contamination on sulfur droplet face, removing approximately 3-5 μm of total material to begin.”  It’s less about how many microns you remove, really, and more about having clear optics to see the sample and to have enough width to approach the plateau you just made with the diamond knife and align to it.
:::

:::{danger} Author Response
We agree that the goal of this step is less about removing a specific micron thickness and more about achieving clear optical visibility of the sample with the diamond knife in subsequent trimming steps, thus the "approximately".  No change made.
:::

:::{note} Reviewer Comment 1.18
“Rotate sample chuck 90°”  No, if you want to make a trapezoid then you need more like 70° or 110° depending on the desired orientation of your trapezoid.
:::

:::{danger} Author Response
The 90° rotation refers to initial trimming steps used to rough in the block faces, and can also be used to produce a square geometry if desired, while the final trapezoidal geometry is achieved through subsequent rotations at approximately 70° or 110°, depending on the desired trapezoid orientation.

Added clarification text in italics:

*- Rotate sample chuck 90° (primarily to remove excess material before shaping the final trapezoid)*

*- Align the glass knife edge towards the right edge of the sulfur droplet, maintaining clear boundaries around the sample. Slowly move back to cut the clean polished boundary significantly into the sample. (15-25 μm)*

*- Change the cutting angles to 70° and 110° to form the final trapezoid shape.*
:::

:::{note} Reviewer Comment 1.19
Primary Face development section: You don’t specify which orientation to cut the trapezoid.  Also, a lot of these pictures are actually not using a trapezoid, but are using square sections (that’s fine, I use square sometimes too), but you may want to make a note of that or readers that haven’t done much microtomy before may get confused.  If you have it, I would recommend putting a photo of a string of trapezoids so the user can see!  Also, you could show an untrimmed string of circles.  Disaster!  😊
:::

:::{danger} Author Response
We provide the trapezoid cut angle and orientation elsewhere in the text. We decline to add the untrimmed string of circles as the reader is unlikely to make this mistake, and it would add unnecessary length to the paper.
:::

:::{note} Reviewer Comment 1.20
“Tip Continuously check for section integrity such as:”  Should also include section color uniformity as this indicates that the sections are the same thickness each cut.   I don’t suppose you have a chart relating thickness to color like we have for epoxy?  In principle it should function the same with exact values differing just because of the different index of refraction.
:::

:::{danger} Author Response
Figure 4.15 - 4.18 illustrate the properties the reviewer has requested to see..  a visible shift in interference color can be observed between the 100 nm and 50 nm sections.

We added emphasis to this with the following text;

*Section color uniformity should also be included as an assessment criterion, since a consistent interference color across a section indicates uniform thickness, while variation suggests uneven compression or knife instability during cutting. As with epoxy, sulfur section color arises from thin-film interference and should follow the same thickness-color relationship, though exact values will shift due to sulfur's higher refractive index (n ≈ 1.9–2.0 vs. ~1.5 for epoxy).*
:::

:::{note} Reviewer Comment 1.21
Method A perfect loop: Hmm, I’ve never seen the perfect loop used this way.  I always pick the grids up directly using the perfect loop and no grid, like this: https://www.emsdiasum.com/perfect-loop.  Then I place the water with meniscus on top of a grid sitting on a filter paper.  The grid snaps to the perfect loop.  Now it can be placed under a heat lamp and you can navigate the section to the correct location (if you care) while the water is evaporating.  I guess that’s method C, but it is also per the instructions on EMS.  I actually prefer sometimes not worrying about the exact positioning of the section on the grid and just wicking the water into the filter paper on the basis that even ultrapure water will have some contamination which will concentrate on the sample if allowed to evaporate.  The less water is evaporating the better.
:::

:::{danger} Author Response
We agree with the reviewer's point that minimizing evaporation time is preferable, since even ultrapure water carries trace contamination that can concentrate on the sample as water evaporates; we have noted this rationale in the manuscript below:

*There are several accepted approaches for mounting sections onto TEM grids, and the choice often comes down to operator preference and the specific requirements of the sample. Regardless of the method chosen, care should be taken to minimize the exposure time between placement of the section and drying, as even trace contaminants present in ultrapure water can become concentrated on the specimen surface during prolonged evaporation.*
:::

:::{note} Reviewer Comment 1.22
Figure 5.2 is a duplicate of Figure 4.19.
:::

:::{danger} Author Response
See the response to comment 1.23.
:::

:::{note} Reviewer Comment 1.23
Figure 5.3 is a duplicate of figures 4.22 and 4.23.
:::

:::{danger} Author Response
Figures 5.2 and 5.3 are intentionally repeated from Figures 4.19 and 4.22/4.23, respectively. The earlier instances appear within the manual/protocol section to illustrate the technique itself, while the repeated figures in Section 5 serve as reference points for the more detailed discussion and interpretation of results presented in Section 5. This duplication was also intended to make it easy for readers to see the relevant figures directly within the instructions, without needing to flip back to an earlier section. No change made.
:::

:::{note} Reviewer Comment 1.24
Figure 5.1 caption: “Dark field STEM image of a ~ 50 nm microtomed section of a macromolecular polymer after sulfur sublimation.”  You have to say macromolecular polymer extracted from asteroid (I presume Ryugu).  It’s waaaay too cool for me to let you get away with just calling it a regular old polymer.
:::

:::{danger} Author Response
While it is indeed cool, overspecificity suggests limited applicability and discourages interest from the wider community.  No change needed.  Those in the know, know!
:::

:::{note} Reviewer Comment 1.25
Discussion: “Sulfur has a high vapor pressure at room temperature; the ultra-thin sections are then placed in a separate vacuum chamber to sublimate the sulfur, yielding TEM specimens free of any embedding medium.”  Yeah, I actually use vacuum too but this should be mentioned in the protocol (that you can sublimate using heating or vacuum).  Also, when using vacuum users should NOT sublimate them in the TEM…
:::

:::{danger} Author Response
This detail is more appropriately addressed in both the protocol section rather than only in the Discussion. We added clarifying text in the protocol section.  *Sulfur can be removed from the ultra-thin sections by sublimation, using either of two approaches: (1) mild heating of the sections, or (2) placement in a separate vacuum chamber at room temperature. If using vacuum sublimation, this must be performed in a dedicated vacuum chamber or desiccator — not inside the TEM column itself — as sublimated sulfur can harm the TEM vacuum system and optics. Once sublimation is complete, sections can be transferred to the TEM for imaging, yielding specimens free of any embedding medium.*

We will add a note in the protocol clarifying that sulfur sublimation can be achieved using either heating or vacuum. We note that our own practice is to always sublimate sections fully before loading them into the TEM. We also agree with the reviewer's important caution that vacuum-based sublimation should not be performed inside the TEM itself, and we will explicitly state this warning in the protocol to prevent contamination or damage to the instrument.
:::

:::{note} Reviewer Comment 1.26
In the discussion it is noted “Limited long-term storage stability compared to epoxy embedding” but this was not really discussed earlier.  There is a note in the embedding protocol about storage at 20 C and low RH, but it doesn’t really say why.  It would be wise to inform readers that their sulfur will sublimate over long time scales.
:::

:::{danger} Author Response
Italicized text below added.

*Samples should be stored at 20°C and low relative humidity. This is necessary because sulfur has a non-negligible vapor pressure at room temperature and will slowly sublimate over extended storage periods; elevated temperature and humidity accelerate this process. Consequently, samples intended for long-term archiving or repeated re-sectioning should be imaged and sectioned as soon as practical after embedding.*
:::

:::{note} Reviewer Comment 1.27
Troubleshooting: “arising from cyclic vibration at the blade-tissue interface during sectioning.”  Should be sample.
:::

:::{danger} Author Response
Done.
:::

:::{note} Reviewer Comment 1.28
Even though many troubleshooting points were mentioned throughout the article, they should be in the troubleshooting guide specifically.  I suggest additional/duplicate troubleshooting points should include:
- Crystallization failure for whatever reason (remelt…)
- Alternating colors on sections while microtoming (slow down)
- Crud all over the grid (bad water quality/handling/fingerprints/not cleaning boat, etc.)
- Sulfur smokes or catches on fire (don’t heat so much nor so fast!)
- Sulfur becomes orange (too hot -- assuming you’re not following the polymerization protocol).
- Crystallization happens in less than a couple seconds (cooling too fast before nucleating).
- Sample not visible after crystallization (crystals too coarse, try again.)
- Sample cracks or plucks when ultramicrotoming (remelt).
:::

:::{danger} Author Response
*The authors agree with the addition of more specific information to be added to troubleshooting guide, additions are shown below:*

*Added content for Troubleshooting Guide*

*Crystallization failure*

- *Issue: Sample fails to crystallize properly (e.g., incomplete, uneven  crystallization), or crystallizes too quickly within a couple of seconds before proper nucleation can occur.*
- *Cause: Can result from incorrect cooling rate (too fast or too slow), contamination, or insufficient nucleation time.*
- *Fix: Remelt the sample and repeat the crystallization step, adjusting the cooling rate so nucleation has time to occur properly; follow the specified temperature ramp and hold times.*

*Sample cracks or plucks during ultramicrotoming*

- *Issue: Sample cracks, chips, or plucks out of the block face while sectioning.*
- *Cause: Often caused by residual stress from improper crystallization (including overly rapid crystallization), embedding issues, or unsuitable cutting temperature/speed.*
- *Fix: Remelt and recrystallize the sample with a controlled cooling rate before re-attempting sectioning; consider adjusting knife angle, cutting speed, or section thickness if the issue persists.*

*Sulfur smokes or catches fire*

- *Issue: Sulfur begins smoking or ignites during heating.*
- *Cause: Heating too much or too fast*
- *Fix: Reduce heating rate and closely monitor temperature; remove from heat immediately if smoking occurs and allow to cool before reassessing.*

*Sulfur becomes orange*

- *Issue: Sulfur turns orange during heating.*
- *Cause: Sample is too hot — this applies when you are not intentionally following the polymerization protocol (which involves controlled color/phase changes at higher temps).*
- *Fix: Reduce temperature and heating rate. If polymerization was not the intended step, discard/restart with closer temperature control.*

*Contamination on Grid*

- *Issue: Debris, residue, or contamination visible across the grid surface.*
- *Cause: Typically due to poor water quality, improper handling, fingerprints, or not cleaning the boat, among other factors.*
- *Fix:*
  - *Keep the instrument consistently cleaned throughout sample thinning to prevent buildup of extra material.*
  - *Always wear gloves when handling grids or related components to avoid contamination from fingerprints/skin oils.*
  - *Ensure water used is ultra-pure. Verify water quality before use, as impurities are a common source of grid contamination.*
  - *Document and inspect all new/empty grids for defects before attaching a sample, to rule out pre-existing issues versus contamination introduced during handling*
:::

:::{note} Reviewer Comment (revision)
The article looks great and is ready to publish.
:::

### Reviewer 2

:::{note} Reviewer Assessment
- Does the manuscript provide a thorough review or tutorial on a foundational or advanced microscopy topic? **Yes. This is an alternative S-embedding method that is open to the public. That is quite desirable from an information-disclosure perspective.**
- Are the methods sound and reproducible? **Yes.**
- Does the manuscript contribute to advancing open science? **Yes. I think so.**
- Does the manuscript properly cite sources, and are the results put into the proper context of the microscopy literature? **Yes.**
- Is the manuscript clearly written and well-organized? **Yes.**
- Are the figures, tutorials, and interactive elements easy to follow? **Yes. A movie is very useful to understand how a sulfur droplet crystallizes.**
- Do the interactive features function properly and add value to the content? **Yes.**
- Are the code and data adequately documented for reproducibility? **Yes. Other researchers used almost the same procedure about a quarter century ago. I think that there is no problem with reproducibility.**
:::

:::{danger} Author Response
We thank the reviewer for affirming that our manuscript is suitable for publication.  No changes requested or carried out.
:::

### Reviewer 3

:::{note} Reviewer Assessment
- Does the manuscript provide a thorough review or tutorial on a foundational or advanced microscopy topic? **Yes**
- Are the methods sound and reproducible? **Yes**
- Does the manuscript contribute to advancing open science? **Yes**
- Does the manuscript properly cite sources, and are the results put into the proper context of the microscopy literature? **Yes**
- Is the manuscript clearly written and well-organized? **Yes**
- Are the figures, tutorials, and interactive elements easy to follow? **Yes**
- Do the interactive features function properly and add value to the content? **Yes**
- Are the code and data adequately documented for reproducibility? **N/A**
- Do you believe this manuscript has met the criteria above to pass peer review? **Yes**
:::

:::{note} Reviewer Comment 3.1
This manuscript is excellently written and will fill a much-needed void in the literature describing a challenging technique in ultramicrotomy. No recommendations - this manuscript is a comprehensive guide to the challenging technique of sulfur embedding for ultramicrotomy, and fills a much needed void in the existing literature.
:::
